Repository: filip-lux/CF_OES

# CF_OES
Calibration free algorithm in python + detector efficiency corrections

File: Samples_Fe_matrix_2021_12_10.txt (part 1 of 9)
Sample Name	Ag	Al	As	Au	B	Ba	Bi	C	Ca	Cd	Ce	Co	Cr	Cu	ENA	Fe	Ga	Ge	H	Hf	Hg	In	La	Mg	Mn	Mo	N	Nb	Nd	Ni	O	P	Pb	Pd	Pr	Pt	Re	Rh	S	Sb	Sc	Se	Si	Sm	Sn	Sol_Al	Sol_B	Sol_Ca	Sol_Ti	Sr	Ta	Te	Th	Ti	Tl	V	W	Y	Zn	Zr	Column1
AMK 22-6025-2		0.24						0.07					0.023	0.033		98.0394									0.065	0.478		0.0013		1.02		0.004	0.0008						0.019				0.004		0.0013											0.001			0.0002		
ARL FE13	0.019	0.95	0.0029	0.032	0.0002		0.00015	0.46	0.002		0.0015	0.0015	0.035	0.013		97.58658							0.00007	0.0016	0.57	0.018	0.0025	0.0012	0.0002	0.0057	0.023	0.026	0.0004		0.006				0.009	0.0023		0.0014	0.105	  0.05000000	0.0025						0.0001	0.0008		0.0008		0.0025	0.065		0.0011	0.001	
ARL FE14	0.03	0.03	0.007		0.0001		0.0001	0.33			0.0017	0.0065	0.14	0.105		97.87448							0.0005	0.0015	1.02	0.023	0.0033	0.0013	0.0003	0.052		0.015	0.00012		0.005				0.018	0.0012	0.001	0.0014	0.24		0.007						0.0004	0.0003		0.002		0.0017	0.0011		0.004	0.075	
ARL FE15		1.01	0.003		0.00015		0.00015	0.41	0.00008		0.0015	0.001	0.033	0.012		97.7509							0.00012	0.001	0.59	0.018		0.001		0.005		0.025	0.0002						0.011	0.0025		0.0002	0.11		0.0022						0.0002	0.0001		0.001		0.0023	0.007		0.0004	0.001	
ARL FE16		0.98	0.0028		0.00015		0.0002	0.42			0.0011	0.0015	0.03	0.005		97.7399							0.0001	0.0015	0.605	0.019		0.0013	0.0008	0.0042		0.035	0.001		0.002				0.0026	0.0025		0.0017	0.125	  0.00190000	0.0018						0.00015	0.0008		0.0009		0.0034	0.006		0.0012	0.0015	
ARL FE17	0.023	1.01	0.0028		0.00015		0.00025	0.39	0.0005		0.0033	0.0015	0.029	0.039		97.6467							0.0003	0.003	0.51	0.017		0.0016	0.0021	0.0048		0.016	0.0005		0.008				0.0011	0.0015		0.001	0.1	  0.08000000	0.0026						0.0001	0.0011		0.0011		0.002	0.002		0.003	0.095	
ARL FE18	0.011	0.78	0.003		0.00013		0.0002	0.49	0.0002		0.003	0.0015	0.037	0.011		97.77477							0.0002	0.003	0.56	0.015		0.0013	0.008	0.0105		0.016	0.0003		0.003				0.005	0.0008		0.001	0.11	  0.01200000	0.0018						0.0001			0.0007		0.002	0.04		0.0025	0.095	
ARL FE19		0.03	0.005	0.031	0.0001		0.0001	1.57		  0.00010000	0.002	0.0045	0.11	0.08		96.7789							0.0001	0.0012	0.79	0.021	0.003	0.0012	0.0001	0.038		0.031	0.0005		0.0047				0.022	0.001			0.37		0.006							0.0003		0.01		0.0065	0.0012		0.0025	0.078	
ARL FE20	0.0002	0.025	0.0041		0.00006		0.0001	0.39	0.0001		0.003	0.0046	0.115	0.069		97.92924							0.0001	0.0018	0.95	0.027	0.003	0.0013		0.045		0.014	0.0001		0.0045				0.014	0.0005		0.0014	0.26		0.0054							0.0003		0.0017		0.0019	0.0006		0.007	0.12	
ARL FE21	0.038	0.03	0.007		0.0003		0.0006	0.39	0.001	  0.00020000	0.005	0.007	0.16	3.18		94.5099							0.0001	0.002	1.035	0.029	0.01	0.004		0.062		0.016	0.0019						0.022	0.0013		0.032	0.3		0.0086						0.0001	0.0016		0.0014		0.003	0.021			0.12	
ARL FE22	0.003	0.022	0.0046		0.0007		0.0001	0.37	0.0003		0.002	0.0046	0.12	0.075		97.99535							0.0001	0.002	0.94	0.027	0.003	0.0012	0.0003	0.045		0.015	0.0001		0.0046				0.014	0.0006		0.0006	0.24		0.0056						0.00035	0.0004		0.0015		0.0018	0.0017		0.0025	0.095	
ARL FE23		0.0025	0.002	0.0064	0.0001		0.0001	2.37	0.00004		0.0005	0.0006		0.012		96.78906	0.0019	0.0034					0.0001	0.0007	0.077	0.0205		0.0006	0.001	0.067			0.0001			0.0076			0.041	0.0003			0.56		0.0024						0.0001	0.0001		0.021		0.011	0.0006		0.0002	0.0001	
ARL FE24		0.0075	0.0023		0.00013		0.0001	3.06	0.0043		0.002	0.0005	0.0052	0.011		95.54227		0.0034					0.0001	0.0005	0.65	0.011	0.0001	0.0002		0.0063		0.052	0.0001						0.028	0.0001		0.0016	0.51		0.0019						0.0001	0.0001		0.022		0.014	0.0001		0.0001	0.063	
ARL FE25	0.0008	0.017	0.0025		0.00015		0.0001	2.29	0.0001		0.0005	0.00044	0.056	0.0053		96.23501		0.002					0.0001	0.0008	0.78	0.019	0.0002	0.0009		0.0056		0.046	0.0001						0.045	0.0003			0.46		0.002						0.0001	0.0001		0.016		0.011	0.0005		0.0004	0.002	
ARL FE30	0.00025	0.67	0.036	0.00002	0.0001	  0.00002000	0.0015	0.6	0.0002	  0.00100000	0.0038	0.0026	0.027	0.021		97.56623		0.0092		  0.00005000			0.0004	0.002	0.19	0.003	0.0027	0.001	0.049	0.075	0.0085	0.032	0.1	  0.18000000	0.022				0.0007	0.0006		0.0007	0.1		0.28					  0.00001000	0.0025	0.0013		0.0028		0.0021	0.0026	  0.00002000	0.0013	0.0008	
ARL FE31	0.00014	1.25	0.0032	0.00001	0.0002	  0.00002000	0.0014	0.75	0.0011	  0.00100000	0.005	0.0021	0.017	0.01		97.06476		0.008		  0.00005000			0.0006	0.004	0.25	0.008	0.002	0.0007	0.018	0.11	0.015	0.028	0.036	  0.03000000	0.038				0.0006	0.0025	0.0011	0.0012	0.185		0.14					  0.00005000	0.00006	0.0019		0.0033		0.0025	0.005	  0.00001000	0.0016	0.0009	
ARL FE32		1.45	0.0045		0.0005		0.01	3.7	0.0007		0.0085	0.008	0.043	0.026		93.0712	0.003						0.0011	0.0036	0.51	0.01	0.003	0.0035	0.18	0.053	0.014	0.064	0.009		0.016			0.0037	0.01	0.0022	0.0014	0.0021	0.66		0.014						0.014	0.003		0.031		0.02	0.035		0.0055	0.0055	
ARL FE33	0.03	0.037	0.025		0.0003		0.002	0.31	0.00012	  0.00260000	0.0031	0.006	0.15	2.85		93.95128		0.005					0.00015	0.00015	0.98	0.28	0.0049	0.0025	0.001	0.061	0.0075	0.012	0.12						0.015	0.002		0.013	0.29		0.75						0.0024	0.002		0.0014		0.0026	0.021		0.003	0.056	
ARL FE40	0.0012	0.0009	0.0002		0.0001			0.26	0.00005		0.0007	0.004	0.027	0.019		99.45507							0.00013	0.00003	0.023	0.041	0.0015			0.018	0.01	0.0127	0.0045		0.0012				0.004			0.0014	0.066		0.013							0.00007		0.0011		0.013			0.00015	0.021	
ARL FE41		0.08	0.0004		0.00009			0.47	0.0005		0.0012	0.004	0.041	0.018		98.8943							0.00025		0.031	0.063	0.0022	0.0005		0.024	0.01	0.21	0.0009		0.0015				0.0045				0.1		0.017							0.00013		0.005		0.02			0.0004	0.00013	
ARL FE44	0.0004	0.034	0.0004	0.00001	0.0001	  0.00018000	0.00022	0.096	0.002	  0.00005000	0.002	0.0033	0.009	0.006		99.22428		0.0079		  0.00005000			0.0004	0.0003	0.083	0.014	0.0007	0.0002	0.018	0.012	0.0093	0.038	0.041		0.012				0.0004			0.00005	0.024	  0.01100000	0.34					  0.00005000	0.00002	0.00017		0.0015		0.0044	0.0003	  0.00002000	0.0008	0.0025	
ARL FE45	0.00044	0.006	0.0004		0.00008			0.28	0.00009		0.0006	0.0027	0.024	0.012		99.07179							0.00015	0.0001	0.2	0.037	0.0016	0.00035		0.018	0.009	0.12	0.012		0.0026				0.0024				0.045		0.14							0.00005		0.0008		0.012	0.0001		0.0005	0.00025	
ARL FE50	0.032	0.091	0.027	0.00014	0.0004	  0.00002000	0.002	0.178	0.0003	  0.00052000	0.0012	0.015	0.46	0.205		93.58665		0.0065		  0.01600000			0.001	0.0054	0.52	0.26	0.032	0.92	0.00001	1.75		0.013	0.0036		0.00011				0.0025	0.028		0.0033	0.25	  0.00005000	0.012					  0.00130000	0.45	0.004		0.012		1.05	0.04	  0.01200000	0.002	0.006	
ARL FE51	0.067	0.51	0.039		0.0005		0.002	0.19	0.00036		0.0018	0.014	0.66	0.22		91.79614				  0.00330000			0.0009	0.005	1.21	0.09	0.005	1.25		0.21	0.0026	0.015	0.006						0.004	0.035		0.0035	0.35		0.015					  0.00050000	1.8	0.0044		0.019		1.42	0.028	  0.01100000	0.006	0.005	
ARL FE52	0.015	0.13	0.03		0.0005		0.0011	0.305	0.0005		0.0001	0.013	1.02	0.25		92.2017							0.0009	0.008	0.75	0.19	0.025	1.65		0.18	0.0037	0.019	0.005						0.06	0.04		0.002	0.25		0.014						0.75	0.0055		0.019		2.04	0.015		0.003	0.003	
ARL FE53	0.021	0.045	0.025		0.0003		0.0013	0.51	0.0004		0.0004	0.015	0.13	0.215		92.56813		0.0068		  0.00016000			0.001	0.009	0.63	0.031	0.037	2.01	0.00005	0.11		0.14	0.005						0.21	0.054		0.0012	0.18		0.011					  0.00002000	0.55	0.004		0.012		2.45	0.011	  0.00004000	0.003	0.0022	
ARL FE54	0.035	0.009	0.015		0.0002		0.002	0.955	0.0005		0.0014	0.011	1.51	0.11		93.2415							0.0004	0.004	0.36	0.031	0.017	0.45		0.11		0.013	0.004						0.002	0.011		0.0015	0.19		0.008						0.039	0.0035		0.0046		2.85	0.006	  0.00010000	0.002	0.0023	
ARL FEMN42		0.071	0.0013		0.00035			0.004	0.0006			0.003	0.008	0.001		97.33415									2.54	0.003	0.0017	0.0033		0.0035		0.0009							0.0022	0.001			0.006		0.0012									0.0015		0.006	0.0023			0.004	
ARL FEMN43		0.047	0.0009		0.00035			0.004	0.00016			0.003	0.009	0.001		96.82289									3.08	0.0016	0.0016	0.0027		0.0035		0.0007							0.0022	0.0016			0.006		0.0006									0.0008		0.0074	0.0004			0.0026	
ARL IF1		0.004	0.0005		0.002			0.1	0.0006			0.045	30.9	0.13		56.9315									1.9	0.11	0.05	0.005		9.2	0.05	0.017	0.001						0.001	0.009		0.0026	0.45		0.003						0.002			0.007		0.065	0.01		0.0001	0.0037	
ARL IF13		0.005	0.002		0.0005			0.029	0.0004		0.009	0.04	0.055	0.025		63.0789									0.37	0.015	0.0043	0.002		36.1	0.0019	0.0024							0.004				0.205		0.0015						0.0056			0.005		0.002	0.03			0.0065	
ARL IF1389		0.07	0.0018		0.0055		0.0007	0.04	0.0006			0.0036	0.043	0.065		94.3539								0.0002	1.1	0.0037	0.0025	0.0017		0.1	0.0055	0.02	0.0012						0.03	0.022			4.1		0.0065						0.0058			0.01		0.0018	0.0001		0.0014	0.0035	
ARL IF1390		0.0068	0.0062		0.022		0.0008	0.03	0.0018			0.008	0.64	0.35		93.1721								0.0004	2	0.016	0.0055	0.0027		0.06	0.0077	0.018	0.0014						0.087	0.012			3.4		0.1									0.037		0.0055	0.0046		0.0011	0.0034	
ARL IF149		0.13	0.07		0.012		0.001	0.99	0.0006			0.8	1.3	0.6		90.3264								0.0005	0.9	0.52	0.003	0.32		0.73	0.012	0.085	0.014						0.09				1		0.06									0.5		0.55	0.93		0.0055	0.05	
ARL IF15		0.005	0.0022					0.035	0.001		0.009	0.061	0.035	0.05		63.5367									0.37	0.037	0.0035			35.6		0.003							0.002				0.19		0.002						0.0055			0.0051		0.005	0.036			0.006	
ARL IF16		0.004	0.0021		0.0004			0.03	0.0003		0.009	0.027	0.035	0.028		63.5675									0.32	0.0065	0.005	0.002		35.7		0.0028							0.001				0.2		0.0022						0.0052			0.005		0.005	0.036			0.006	
ARL IF17		0.0047	0.0023					0.032	0.0002		0.009	0.17	0.088	0.045		62.9976									0.36	0.083	0.003			35.9	0.0015	0.0017							0.0013				0.24		0.0023						0.0064			0.005		0.005	0.036			0.006	
ARL IF18		0.0035	0.0025					0.031	0.00045		0.009	0.075	0.059	0.045		63.21975									0.35	0.016	0.0033			35.9	0.0031	0.003							0.0011				0.22		0.0018						0.006			0.0048		0.005	0.035			0.0057	
ARL IF2		0.85	0.0015		0.0004		0.0007	0.016	0.0007			0.018	12.5	0.017		76.0413									0.038	2.1	0.0022	0.002		8.25		0.004	0.0009						0.0015	0.003		0.003	0.043		0.005						0.006			0.075		0.0015	0.013		0.0011	0.0052	
ARL IF23		0.006	0.0031					0.026	0.0003		0.009	0.042	0.118	0.066		63.4649									0.33	0.0098	0.0035			35.7	0.001	0.0035							0.0017				0.16		0.0022						0.0055			0.005			0.036			0.0065	
ARL IF27		0.005	0.0023		0.0005			0.037	0.0003		0.009	0.23	0.11	0.045		63.1608									0.35	0.102	0.0055			35.7		0.0015							0.0011				0.18		0.002						0.006			0.005		0.005	0.036			0.006	
ARL IF28		0.0045	0.0021		0.0004			0.029	0.0005		0.009	0.021	0.045	0.04		63.3252									0.35	0.006	0.0051			35.9		0.0026							0.0015				0.2		0.0024						0.004			0.005		0.005	0.036			0.0057	
ARL IF29		0.0051	0.002		0.0004			0.033	0.004		0.009	0.029	0.05	0.035		63.3731									0.35	0.0055	0.0056			35.85		0.003							0.003				0.185		0.0025						0.005			0.003		0.005	0.036			0.0058	
ARL IF3		1	0.0015		0.0001		0.0001	0.017	0.0002			0.012	12.6	0.014		75.9054									0.019	2	0.0035	0.002		8.3		0.003	0.001						0.001	0.0034		0.0036	0.015		0.005						0.006			0.06		0.001	0.02		0.0012	0.005	
ARL IF31		0.005	0.0025					0.032	0.0007		0.009	0.16	0.06	0.04		63.221									0.36	0.05	0.002			35.8		0.0028							0.001				0.195		0.002						0.005			0.005		0.005	0.036			0.006	
ARL IF35		0.0045	0.002					0.031	0.0012		0.009	0.04	0.063	0.045		63.2916									0.34	0.01	0.005			35.9		0.002							0.007				0.19		0.002						0.005			0.005		0.005	0.036			0.0057	
ARL IF36		0.005	0.002					0.03	0.0002		0.009	0.051	0.075	0.1		62.9978									0.35	0.018	0.0052			36.1		0.002							0.0015				0.2		0.002						0.0045			0.005			0.036			0.0058	
ARL IF37		0.004	0.002		0.005			0.23	0.0002			0.008	0.03	0.02		68.3348									1.22	0.004	0.0017			29.9		0.005							0.004				0.145		0.0015						0.0038			0.04		0.005	0.03			0.006	
ARL IF38		0.001	0.0025					0.003	0.0005			0.031	0.023	0.038		89.3316									0.02	0.006	0.013			10.5		0.001							0.0057				0.015		0.0024						0.001			0.0022			0.001			0.0021	
ARL IF39		1.5	0.0022					1.07	0.0002		0.0076	0.02	0.009	0.015		67.6311									0.55	0.015	0.0031			29		0.0036							0.008				0.016		0.003						0.0037			0.0025			0.14				
ARL IF4		0.005	0.0004		0.0013		0.0017	0.11	0.0005			0.055	30.7	0.12		57.2228									1.92	0.17	0.06	0.0055		9.15	0.051	0.018	0.0008						0.0025	0.009			0.31		0.0034						0.0001			0.0045		0.065	0.01		0.0001	0.0034	
ARL IF40		0.002			0.0001			0.03	0.001			26.9482	0.5	0.004		72								0.0004	0.25	0.008	0.01	0.008		0.007		0.0008	0.0025						0.003				0.13		0.005						0.05			0.003		0.001	0.01			0.026	
ARL IF43		0.0034					0.0008	2.05	0.0003			0.49	11.5	0.07		81.1293								0.0006	0.33	0.92	0.1	0.009		0.019		0.02							0.015	0.0093		0.0029	0.031		0.0043									0.002		3.1	0.19			0.0031	
ARL IF5		0.81	0.0014		0.0003		0.0007	0.015	0.0006			0.08	12.6	0.018		75.8638									0.045	2.1	0.0016	0.0019		8.3		0.004	0.0009						0.001	0.0035			0.042		0.0065						0.006			0.08		0.0005	0.011		0.0011	0.0052	
ARL IF6		0.99	0.0012		0.0002		0.0008	0.016	0.0006			0.036	12.6	0.014		75.8829									0.018	2.05	0.0031	0.0013		8.25		0.0035	0.0011						0.0014	0.0032			0.015		0.006						0.006			0.075		0.0005	0.018		0.0012	0.005	
ARL IF7		0.85	0.0015		0.0003		0.0008	0.017	0.0006			0.02	12.5	0.02		75.9485									0.042	2.1	0.002	0.0022		8.33		0.004	0.001						0.001	0.0035			0.045		0.007						0.0058			0.075		0.002	0.014		0.0012	0.0056	
ARL IF8		0.009	0.0031		0.0015		0.0012	0.012	0.0005			0.18	17	2.8		57.5016									0.56	5.2	0.013	0.045		16.1	0.022	0.02	0.0018						0.0028	0.0052			0.38		0.007						0.008			0.005		0.04	0.077		0.0013	0.003	
ARL IF9		0.01	0.0033		0.0015		0.0014	0.016	0.0007			0.51	17	2.85		57.049									0.56	5.2	0.016	0.03		16.2	0.025	0.016	0.002						0.0011	0.005			0.37		0.004						0.008			0.007		0.055	0.055		0.001	0.003	
ARL IF-AB25		0.034	0.0027					0.0011				0.002	0.04	0.04		99.6449									0.13	0.004		0.0035		0.02		0.0035	0.0003						0.011				0.0085		0.0076									0.043		0.003				0.0009	
ARL SIMO42		0.019	0.005					3.46			0.001		0.024	0.04		91.0754								0.06	0.18	0.86		0.002		0.03		0.03	0.0046						0.01	0.004			4.17		0.004									0.011		0.005			0.005		
ASCO 1116-1		0.037	0.275		0.0001			1.91	0.0005			0.012	5.14	0.012		85.6097								0.0165	0.313	0.018	0.0101	0.001		3.93		0.084	0.035						0.008	0.072			2.36		0.081							0.0026		0.057		0.014	0.001		0.0005		
ASCO 4808		0.011	0.017		0.0002		0.0005	1.01				0.011	1.51	0.117		96.5955									0.381	0.023	0.0033	0.001		0.113	0.0008	0.011	0.0011						0.002	0.0011		0.001	0.167		0.009							0.001		0.0011		0.005	0.005			0.0014	
ASCO 4812		0.015	0.017		0.0002		0.0004	0.991				0.011	1.5	0.117		96.6084									0.377	0.023	0.0057	0.001		0.113	0.0017	0.011	0.0012						0.002	0.0009			0.181		0.008							0.002		0.001		0.005	0.005			0.0015	
ASCO 4848		0.016	0.017		0.0002		0.0004	0.997				0.011	1.51	0.116		96.5488									0.379	0.023	0.0061	0.001		0.112	0.0018	0.011	0.0014						0.003	0.001		0.001	0.219		0.009							0.002		0.001		0.005	0.005		0.0004	0.0019	
ASCO 514105		0.033	0.011				0.0005	1.13	0.0002			0.011	1.46	0.091		96.5128									0.284	0.015	0.0125	0.002		0.096	0.0008	0.005	0.0012						0.026	0.0004		0.001	0.286		0.005							0.001		0.0011		0.005	0.006		0.0005	0.002	
ASCO 51907		0.044	0.031		0.0004		0.0007	0.2				0.016	0.7	0.197		96.7004									1.4	0.09	0.0064	0.002		0.227	0.0006	0.013	0.0004						0.03	0.0016			0.304		0.013						0.003	0.002		0.0013		0.006	0.007		0.0009	0.0023	
ASCO 52000		0.021	0.028		0.0005			0.368				0.016	0.194	0.19		96.515									1.89	0.053	0.0153	0.001		0.195	0.002	0.025	0.0003						0.087	0.0012			0.234		0.014							0.006		0.0007		0.139	0.004				
ASCO 52054		0.024	0.024		0.0002		0.0007	0.387				0.014	1.18	0.173		96.6913									0.906	0.037	0.0091	0.002		0.177	0.0009	0.015	0.001						0.029	0.0019		0.001	0.293		0.012						0.002	0.002		0.0012		0.006	0.007		0.0007	0.002	
ASCO 52201		0.016	0.027		0.0003			0.34	0.0001			0.016	0.196	0.225		96.6991									1.76	0.054	0.0136	0.001		0.212	0.0021	0.011							0.066				0.224		0.012							0.004		0.0008		0.116	0.004				
ASCO 52206		0.025	0.032		0.0001		0.0005	0.558	0.0001			0.015	0.185	0.183		97.8943									0.712	0.026	0.0082	0.001		0.117	0.0009	0.009	0.0003						0.033	0.0021			0.172		0.013							0.002		0.0006		0.003	0.005		0.0003	0.0016	
ASCO 52303		0.036	0.018		0.0001		0.0005	0.981	0.0003			0.012	1.43	0.124		96.6382									0.33	0.028	0.0062	0.001		0.117	0.0005	0.01	0.0014						0.007	0.0009		0.002	0.233		0.009							0.002		0.0011		0.004	0.005			0.0018	
ASCO 52509		0.034	0.033		0.0005		0.0006	0.199				0.016	0.698	0.199		96.7123									1.34	0.113	0.0066	0.002		0.258	0.0008	0.014	0.001						0.021	0.0016			0.312		0.014						0.002	0.002		0.0015		0.006	0.009		0.0006	0.0025	
ASCO 52510		0.03	0.031		0.0005		0.0006	0.198				0.015	0.696	0.187		96.7708								0.0006	1.34	0.101	0.008	0.002		0.235	0.0008	0.014							0.026	0.0017			0.308		0.012						0.003	0.002		0.0016		0.005	0.008		0.0003	0.0021	
ASCO 52533		0.029	0.026		0.0003		0.0006	0.192				0.016	0.696	0.216		96.7494									1.34	0.115	0.0074	0.002		0.219	0.0011	0.014	0.0003						0.028	0.0019			0.31		0.013						0.003	0.002		0.0011		0.006	0.008		0.0008	0.0021	
ASCO 52568		0.037	0.026		0.0002		0.0005	1.05	0.0001			0.015	1.41	0.203		96.4205									0.303	0.06	0.0069	0.002		0.15	0.0004	0.013	0.0015						0.026	0.0019		0.002	0.24		0.014							0.002		0.002		0.005	0.006			0.002	
ASCO 52605							0.0004	0.957					1.43	0.16		96.6636									0.315	0.036	0.0064	0.001		0.143	0.0006	0.014							0.015	0.0017		0.001	0.241									0.002		0.0016		0.004	0.005			0.0017	
ASCO 52687		0.029	0.021		0.0003		0.0004	0.323	0.0014			0.011	1.12	0.159		96.9069									0.773	0.182	0.006	0.001		0.081	0.0009	0.011	0.001						0.004	0.0017		0.001	0.263		0.012						0.002	0.001		0.002		0.08	0.004		0.0001	0.0013	
ASCO 52938		0.033	0.024		0.0001		0.0004	0.56	0.0001			0.012	0.126	0.184		97.9973									0.711	0.021	0.0091	0.001		0.108	0.0007	0.011	0.0005						0.026	0.0013			0.149		0.012							0.001		0.0011		0.003	0.004		0.002	0.0014	
ASCO 52952		0.026	0.027		0.0003		0.0007	0.202				0.015	0.709	0.171		96.7816									1.37	0.092	0.0073	0.002		0.219	0.0008	0.012	0.0005						0.019	0.0014			0.312		0.011							0.002		0.0014		0.006	0.008		0.0005	0.0025	
ASCO 52953		0.021	0.027		0.0002		0.0006	0.199				0.016	0.7	0.183		96.7858									1.36	0.09	0.0077	0.002		0.224	0.0012	0.011	0.0001						0.018	0.0015			0.319		0.011						0.003	0.002		0.0016		0.006	0.007		0.0001	0.0022	
ASCO 53115		0.038	0.011				0.0005	1.01				0.008	1.42	0.07		96.7084									0.336	0.018	0.0075	0.001		0.072	0.0005	0.008	0.0012						0.03	0.0004		0.001	0.239		0.006							0.001		0.0007		0.005	0.005		0.0002	0.0016	
ASCO BI115		0.0215	0.01		0.0003		0.115	0.205	0.0004			0.014	0.464	0.13		97.326									0.88	0.431	0.0092	0.002		0.115		0.0082	0.0015						0.037	0.0014			0.2		0.0135									0.002		0.002	0.007		0.003	0.001	
ASCO CA01		0.504	0.013		0.0002			0.373	0.0003			0.057	0.552	0.828		91.868								0.0002	0.417	1.026	0.008	0.006		4.06		0.026	0.0002						0.022	0.0001			0.147		0.003							0.0005		0.031		0.056	0.001		0.0005		
ASCO E645		0.003	0.0065		0.0002			0.242	0.0004			0.034	1.62	0.002		92.8287								0.0001	0.43	0.929	0.0086	0.005		3.405		0.011	0.0006						0.008	0.0008			0.408		0.003							0.0005		0.0243		0.012	0.016		0.0013		
ASCO E648		0.002	0.027		0.0001			0.203	0.0005			0.015	2.06	0.042		94.4252								0.0001	0.582	0.095	0.0135	0.002		2.04		0.003	0.046						0.018	0.0017			0.409		0.003							0.0008		0.0011		0.007	0.002		0.001		
ASCO E686		0.01	0.109		0.0002			0.213	0.0002			0.018	0.367	0.906		97.0339								0.0001	0.394	0.218	0.0113	0.001		0.481		0.004	0.0005						0.018	0.0015			0.052		0.153							0.0005		0.0003		0.002	0.005		0.0005		
ASCO S131		0.002						0.36					0.2	0.12		97.2551									1.51	0.04	0.006	0.0023		0.13		0.013	0.0001						0.131				0.22		0.0074									0.0016		0.0015					
ASCO S141		0.0017						0.15					0.1	0.125		98.1228									1.05	0.02	0.0072	0.002		0.09		0.01	0.0005						0.141				0.17		0.008									0.0013		0.0005					
ASCO S215		0.0016						0.37					0.15	0.125		97.9436									0.85	0.015	0.0066	0.0018		0.076		0.019	0.0006						0.215				0.216		0.0072									0.0016		0.001					
ASCO S221		0.002						0.37					0.14	0.12		97.9323									0.86	0.011	0.0063	0.0018		0.073		0.021	0.0007						0.221				0.23		0.0072									0.0027		0.001					
ASCO S222		0.0015						0.36					0.152	0.1155		97.9397									0.85	0.023	0.0058	0.0019		0.082		0.012	0.0007						0.222				0.223		0.0086									0.0015		0.0008					
ASCO S270		0.0017						0.19					0.185	0.2		97.2414									1.437	0.033	0.0057	0.0026		0.12		0.012	0.069						0.27				0.215		0.015									0.0012		0.0014					
ASCO S273		0.0018						0.45					0.16	0.109		97.1395									1.51	0.014	0.0059	0.0024		0.098		0.022	0.0006						0.273				0.2		0.011									0.0012		0.0016					
ASCO S275		0.0017						0.447					0.13	0.16		97.0007									1.49	0.018	0.0158	0.0025		0.1		0.01	0.0332						0.275				0.22		0.01									0.0011		0.085					
ASCO S278		0.002						0.33					0.154	0.127		97.4999									1.22	0.043	0.0055	0.0022		0.111		0.01	0.032						0.278				0.173		0.0095									0.0016		0.0013					
ASCO S339		0.0011						0.103					0.146	0.23		97.4126									1.372	0.046	0.0094	0.0025		0.23		0.079	0.0005						0.339				0.0128		0.0142									0.0009		0.001					
ASCO S73		0.01						0.33					0.18	0.12		96.9775									1.52	0.014	0.0135	0.002		0.09		0.013							0.073				0.55		0.01									0.017		0.08					
ASCO S81		0.015						0.41					1.03	0.22		96.8669									0.8	0.16	0.008	0.002		0.16		0.01	0.0001						0.081				0.22		0.012									0.003		0.002					
ASCO S84-1		0.018						0.43					0.18	0.2		97.3669									1.13	0.045	0.075	0.0015		0.16		0.01	0.0001						0.084				0.28		0.017									0.0015		0.001					
ASCO S84-2		0.018						0.46					0.16	0.12		97.5407									1.2	0.026	0.0072	0.002		0.1		0.01	0.0001						0.084				0.26		0.009									0.002		0.001					
ASCO S88		0.016						0.42					0.15	0.155		97.5443									1.18	0.033	0.0064	0.002		0.106		0.016	0.0001						0.088				0.27		0.01									0.002		0.0012					
ASCO ST4-1		1.12	0.0025		0.0003			1.44	0.0004			0.486	5.14	0.005		88.538								0.0002	0.383	1.49	0.01	0.159		0.006		0.003	0.0083						0.014	0.0025		0.087	0.033		0.001						0.023	0.0005		0.0048		0.543	0.499		0.0005		
ASCO ST4-2		0.432	0.0035		0.0005			1.079	0.0002			0.023	1.95	0.662		94.6885								0.0001	0.425	0.018	0.0117	0.002		0.163		0.057	0.067						0.102	0.038		0.053	0.104		0.003							0.005		0.01		0.012	0.09		0.0005		
ASCO ST5-1		0.116	0.093		0.0003			0.465	0.0003			0.057	5.015	0.417		88.6006								0.0003	1.022	1.163	0.0101	0.278		0.967		0.038	0.0037						0.038	0.0043			1.195		0.0499							0.0005		0.029		0.425	0.009		0.003		
ASCO TA65		0.024	0.033		0.0002			0.466	0.0015			0.017	0.186	0.218		96.6535								0.0001	1.63	0.026	0.0119	0.05		0.126		0.013	0.0005						0.069	0.0143			0.296		0.025							0.009		0.002		0.124	0.003		0.001		
ASCO UF04		0.03	0.027		0.0004			0.153	0.0002			0.072	0.747	0.414		94.8882								0.0002	0.545	0.033	0.0078	0.003		2.716		0.017	0.0005						0.005	0.0179			0.228		0.087							0.001		0.0013		0.004	0.001		0.0005		
AVESTA A2			0.009					0.327			0.06	0.13	21.8	0.17		59.113									1	0.35	0.208	0.066		15		0.022							0.003				1.66		0.008									0.019		0.035	0.02				
AVESTA B1			0.009					0.167			0.054	0.12	21.3	0.55		60.21801									1.05	1.11	0.196	0.034		13.5		0.026							0.002				1.53		0.036									0.01		0.038	0.05				
AVESTA B3			0.008					0.195			0.043	0.11	22.3	0.16		60.451									1.34	0.63	0.163	0.111		12.7		0.024							0.005				1.64		0.011									0.028		0.061	0.02				
AWU 13								0.168					0.08	0.125		98.4747									0.58	0.018				0.065		0.022	0.0023						0.225				0.24																		
AWU 14								0.165					0.08	0.12		98.4882									0.6	0.018				0.065		0.022	0.0018						0.22				0.22																		
AWU 17								0.2					0.09	0.12		98.4467									0.57	0.018				0.06		0.034	0.0013						0.24				0.22																		
AWU 19B								0.06					0.03	0.13		99.044									0.53	0.015				0.056		0.011	0.003						0.115				0.006																		
AWU 2								0.097					0.047	0.09		98.4309									0.97	0.022				0.0738		0.017	0.0033						0.235				0.014																		
AWU 20								0.39					0.036	0.115		98.2405									0.7	0.012				0.036		0.034	0.0015						0.195				0.24																		
AWU 21								0.125					0.025	0.079		98.3337									0.88	0.012				0.037		0.035	0.0033						0.21				0.26																		
AWU 29								0.59					0.04	0.21		98.818									0.18	0.013				0.05		0.033	0.004						0.05				0.012																		
AWU 3								0.081					0.0324	0.157		98.3154									1	0.014				0.051		0.06	0.0032						0.26				0.026																		
AWU 30								0.26					0.1	0.08		98.768									0.18	0.04				0.07		0.009							0.49				0.003																		
AWU 31								0.075					0.025	0.1		98.5205									0.9	0.017				0.067		0.048	0.0035						0.23				0.014																		
AWU 451								0.6					0.03	0.08		98.0065									0.69	0.01				0.073		0.044	0.0015						0.195				0.27																		
AWU 457								0.45					0.03	0.135		98.3304									0.63	0.013				0.04		0.02	0.0016						0.165				0.185																		
AWU 5								0.079					0.023	0.11		98.2227									1.15	0.016				0.054		0.06	0.0033						0.26				0.022																		
AWU 7								0.33					0.068	0.068		98.142									0.84	0.015				0.05		0.025	0.002						0.2				0.26																		
AWU 9								0.33					0.067	0.066		98.1685									0.84	0.015				0.05		0.024	0.0015						0.188				0.25																		
AWU PX								0.0786					0.1	0.17		97.451									1.3	0.03				0.155		0.061	0.259						0.378				0.0174																		
BAM 098-1								0.00051					0.00571			99.99182									0.00008	0.00085	0.00024												0.00031				0.00048																		
BAS 056-2		0.0005						0.8181					0.0146	0.0129		98.4046									0.5073					0.0218		0.0103							0.0093				0.2006																		
BAS 057-2		0.059						0.0507					0.0144	0.0146											0.246		0.0023			0.0096		0.012							0.0127				0.0033																		
BAS 058-2			0.0095					0.424					0.1211	0.261		97.4408									1.186	0.0589	0.0107			0.199		0.0098							0.1712				0.108																		
BAS 064-1		0.033	0.0036					0.0026				0.0027	0.0184	0.0077		99.69269									0.1641	0.00077	0.0026	0.0146		0.0115		0.0091	0.00018						0.0104				0.0065		0.00051	  0.03020000								0.0189		0.00015					
BAS 084-1								0.391						0.267		97.96									0.86	0.033				0.154		0.018							0.029				0.265		0.023																
BAS 087-1			0.0243					0.174				0.0148	0.0781	0.1707		98.3875									0.6711	0.0206				0.1177		0.0103							0.0461	0.0046			0.2631		0.0171																
BAS 090-1								1.054					0.121			98.0152									0.226	0.0089	0.0146			0.053		0.0128							0.0095				0.281													0.204					
BAS 096-2		0.046						0.105	0.002				0.0243	0.017		98.1568									1.32	0.002		0.0252		0.0253		0.0128							0.0016				0.262																		
BAS 1/1								0.38					0.51	0.55		93.155									1.54	1.51				1.24		0.026							0.029				0.41													0.65					
BAS 111		0.0348	0.0017					0.0258				0.0144	0.0197	0.0171		99.6518									0.155	0.0008	0.0034			0.0387		0.0033							0.0054				0.0253		0.0015									0.0004		0.0009					
BAS 111/1			0.0011					0.007				0.0053	0.00055	0.0089		99.78125									0.1623	0.0005	0.0025			0.0161		0.0045							0.0049				0.0039		0.0006									0.0004		0.0002					
BAS 112		0.0148	0.0021		0.0007			0.394				0.0175	1.236	0.149		95.7667									0.436	0.19	0.0024	0.0065		1.461		0.0043							0.0026				0.289		0.0086									0.01		0.0088					
BAS 113		0.0151	0.002		0.0066			0.837				0.0415	1.248	0.179		94.9883									1.207	0.056	0.0109	0.0487		0.0784		0.0595							0.0294				0.931		0.0067									0.039		0.201	0.012			0.0029	
BAS 114		0.078	0.0025		0.0008			0.403				0.0171	0.187	0.36		96.4728									0.416	0.184	0.0043	0.0042		1.502		0.0044							0.0046				0.295		0.041									0.0096		0.0086				0.0051	
BAS 115		0.0527						0.6224	0.0058				0.0198			78.0118									0.682		0.0067			0.0196		0.0123							0.00093				0.2078											0.0027							
BAS 116		0.0587						0.617	0.0036				0.0141			98.39481									0.6756		0.0069			0.0155		0.0092	0.00012						0.00176				0.201											0.00171							
BAS 2/1								0.38					0.42	0.2		94.805									0.34	1.05				2.23		0.032							0.033				0.28													0.23					
BAS 21								0.0175					0.02			98.988									0.0675	0.02						0.014							0.0355				0.1275													0.01	0.7				
BAS 215/3		0.004						0.91					0.04	0.052		98.005									0.68					0.038		0.01							0.031				0.23																		
BAS 23								0.18					0.13			97.1415									0.0725	0.04						0.018							0.0355				0.2125													0.01	2.16				
BAS 24								0.185					0.1			95.9138									0.0675	0.02						0.0177							0.036				0.22													0.03	3.41				
BAS 261/1		0.016	0.016					0.09	0.0017			0.05	17.45	0.12		66.7453									0.83	0.11		0.91		13.1		0.017							0.018				0.5								0.006					0.02					
BAS 290/2								1.15				0.35	0.16	0.16		84.9247									12.5	0.031	0.013			0.29		0.042							0.019				0.34													0.0203					
BAS 3/1								0.4					0.99	0.39		94.492									0.84	0.67				1		0.033							0.025				0.65													0.51					
BAS 31			0.113					0.47								98.434									0.36							0.044							0.029				0.55																		
BAS 32			0.003					0.07								98.698									1.14							0.019							0.01				0.06																		
BAS 33			0.07					0.63								98.274									0.62							0.067							0.089				0.25																		
BAS 34			0.002					0.145								98.007									1.47							0.004							0.012				0.36																		
BAS 35			0.024					0.265								98.36									0.72							0.036							0.055				0.54																		
BAS 4/1								0.31					0.27	0.34		94.901									0.26	0.23				3.26		0.035							0.024				0.22													0.15					
BAS 401								1.06					0.08	0.1		96.049									1	0.525				0.025		0.042							0.009				0.59													0.52					
BAS 401/1								1.06					0.055	0.088		96.463									0.85	0.47				0.031		0.044							0.009				0.41													0.52					
BAS 401/2		0.074						0.935				0.0042	0.138	0.101		95.8886									1.197	0.495	0.0159			0.019		0.0265							0.0078				0.602													0.496					
BAS 402								1.29				0.0504	0.55	0.23		96.2806									0.19	0.16				0.73		0.006							0.023				0.27													0.22					
BAS 402/1								1.2					0.77	0.21		96.357									0.16	0.17				0.81		0.011							0.032				0.13													0.15					
BAS 402/2		0.161						1.311					0.652	0.302		96.0562									0.228	0.14	0.0069			0.808		0.0161							0.0138				0.111													0.194					
BAS 403								0.72					0.42	0.17		96.26									1.69	0.08				0.24		0.064							0.036				0.08													0.24					
BAS 403/1								0.88					0.33	0.18		96.171									1.84	0.073				0.12		0.028							0.034				0.084													0.26					
BAS 403/2		0.0485						0.75					0.463	0.221		95.8764									1.677	0.088	0.01			0.223		0.055							0.0381				0.209													0.341					
BAS 404								0.67					0.68	0.3		95.832									0.52	0.33				0.46		0.05							0.018				1.04													0.1					
BAS 404/1								0.74					0.48	0.34		96.359									0.31	0.31				0.4		0.057							0.024				0.87													0.11					
BAS 404/2		0.017						0.696					0.774	0.427		95.5464									0.532	0.307	0.0089			0.393		0.0479							0.0228				1.121													0.107					
BAS 405								0.058					0.21	0.015		96.523									1.28	0.017				0.12		0.017							0.06				1.38													0.32					
BAS 405/1								0.032					0.15	0.013		96.226									1.28	0.002				0.22		0.018							0.069				1.71													0.28					
BAS 405/2		0.33						0.044					0.206	0.022		96.9315									0.903	0.025	0.011			0.102		0.0095							0.058				0.947													0.411					
BAS 406								0.19					2.12	0.32		93.657									0.53	1.03				1.69		0.014							0.049				0.38													0.02					
BAS 406/1								0.23				0.006	2.1	0.28		93.869									0.61	1				1.52		0.009							0.049				0.31													0.017					
BAS 406/2		0.013	0.012					0.173				0.006	2.001	0.289		94.0438									0.447	0.98	0.009			1.62		0.0102							0.043				0.342		0.001											0.01					
BAS 407								0.5					3	0.43		93.545									0.13	0.82				0.61		0.033							0.012				0.69													0.23					
BAS 407/1								0.47					2.95	0.57		93.783									0.047	0.78				0.59		0.03							0.01				0.59													0.18					
BAS 407/2		0.04						0.49				0.0068	3.03	0.397		93.5747									0.195	0.83	0.011			0.527		0.038							0.0105				0.66													0.19					
BAS 408								0.28					0.09	0.73		93.164									0.64	0.14				4.58		0.043							0.03				0.24													0.063					
BAS 408/1								0.285					0.102	0.66		93.577									0.51	0.09				4.45		0.037							0.028				0.23													0.031					
BAS 408/2		0.154	0.0046					0.289					0.111	0.694		93.5629									0.557	0.098	0.0075			4.13		0.056							0.03				0.237		0.002											0.067					
BAS 409								0.11					1.22	0.23		92.912									0.48	0.77				3.14		0.025							0.015				1.07													0.028					
BAS 409/1								0.082				0.014	0.94	0.048		93.17									0.44	0.65				3.06		0.025							0.021				1.46													0.09					
BAS 409/2		0.094						0.086					1.318	0.205		92.8882									0.559	0.599	0.0108			3.02		0.0141							0.0179				1.18													0.008					
BAS 41								3.24								94.022								0.012	0.32					0.32		0.025							0.011				2.05																		
BAS 410								0.39					1.72	0.47		92.961									0.43	0.41				2.04		0.066							0.053				1													0.46					
BAS 410/1								0.39					1.34	0.36		93.723									0.22	0.36				2.16		0.072							0.055				0.95													0.37					
BAS 410/2		0.046	0.0053					0.428				0.0248	1.684	0.436		92.7844									0.419	0.432	0.0155			2.07		0.074							0.041				1.1													0.44					
BAS 42								3.26								93.874								0.024	0.33					0.39		0.022							0.01				2.09																		
BAS 421								0.049								99.164									0.11	0.028						0.012							0.027				0.07													0.02	0.52				
BAS 422								0.036								98.441									0.09	0.033						0.015							0.025				0.06													0.02	1.28				
BAS 423								0.03								97.699									0.07	0.027						0.017							0.027				0.05													0.02	2.06				
BAS 424								0.024								96.716									0.09	0.036						0.02							0.024				0.05													0.02	3.02				
BAS 43								3.31								93.74								0.039	0.3					0.52		0.022							0.009				2.06																		
BAS 431		0.012						0.019					0.19	0.062		98.5648									0.95	0.015		0.022		0.069		0.009							0.014				0.033		0.006											0.0342					
BAS 431/1								0.026					0.058			98.987									0.86			0.004		0.034		0.012							0.015				0.004																		
BAS 431-2								0.0249					0.049			98.8324									0.902		0.0052	0.004		0.04		0.121							0.0065				0.015																		
BAS 432		0.02						0.093					0.21	0.16		97.9747									1.1	0.039		0.029		0.24		0.016							0.053				0.042		0.016											0.0073					
BAS 432/1								0.102					0.31			98									1.34			0.002		0.14		0.024							0.039				0.043																		
BAS 432_2								0.0065					0.0166			99.086									0.712		0.0066	0.0174		0.0196		0.0171							0.036				0.0822																		
BAS 433		0.016						0.19					0.52	0.058		98.0522									0.6	0.085		0.032		0.055		0.07							0.073				0.2		0.01											0.0388					
BAS 433/1								0.195					0.26			98.538									0.6			0.02		0.064		0.074							0.069				0.18																		
BAS 434		0.026						0.37					0.13	0.017		97.1718									1.54	0.011		0.1		0.015		0.056							0.01				0.51		0.011											0.0322					
BAS 434/1								0.41					0.055			97.536									1.49			0.078		0.044		0.05							0.027				0.31																		
BAS 435		0.07						0.49					0.56	0.046		97.7192									0.37	0.014		0.02		0.051		0.025							0.037				0.57		0.013											0.0148					
BAS 435/1								0.52					0.14			98.227									0.41			0.039		0.06		0.033							0.031				0.54																		
BAS 44								3.32								93.568								0.053	0.34					0.64		0.02							0.009				2.05																		
BAS 45								3.26								93.424								0.078	0.3					0.96		0.02							0.008				1.95																		
BAS 451			0.031					0.1					0.12	0.3		99.061									0.02	0.1				0.024		0.003							0.007				0.03		0.008									0.096			0.1				
BAS 451/1			0.041					0.051					0.104	0.47		98.3135									0.62	0.039				0.016		0.009	0.0005						0.014				0.116		0.002									0.105			0.099				
BAS 452			0.009					0.315					0.042	0.22		98.815									0.03	0.035				0.19		0.033							0.025				0.086		0.13									0.02			0.05				
BAS 452/1			0.015					0.323					0.067	0.22		97.5448									1.3	0.054				0.19		0.035	0.0002						0.017				0.055		0.094									0.031			0.054				
BAS 453			0.052					0.21					0.24	0.15		98.351									0.04	0.075				0.114		0.039							0.034				0.36		0.019									0.016			0.3				
BAS 454			0.073					0.35					0.075	0.076		98.541									0.03	0.2				0.073		0.054							0.046				0.27		0.05									0.012			0.15				
BAS 454/1			0.07					0.376					0.062	0.051		97.7399									0.8	0.2				0.069		0.061	0.0001						0.047				0.31		0.054									0.01			0.15				
BAS 455			0.018					0.56					0.22	0.043		98.012									0.09	0.16				0.24		0.052							0.061				0.22		0.076									0.028			0.22				
BAS 455/1			0.026					0.598					0.21	0.038		97.5735									0.4	0.14				0.35		0.052	0.0005						0.055				0.25		0.085									0.022			0.2				
BAS 456		0.008			0.001			0.104				0.048				99.365									0.17			0.005				0.01	0.01						0.024	0.011			0.22													0.024					
BAS 456/1		0.0097			0.0015			0.101				0.052				99.2728									0.2			0.006				0.018	0.016						0.023	0.012			0.24													0.022				0.026	
BAS 456/2		0.0018			0.0015			0.112				0.0504				99.1971									0.22			0.0057				0.0212	0.0189						0.0221	0.0172			0.297													0.0221				0.013	
BAS 457/1		0.1105			0.0025			0.324				0.023				98.901									0.3			0.022				0.01	0.004						0.042	0.038			0.051													0.166				0.006	
BAS 457/2		0.087			0.0046			0.307				0.0217				98.8379									0.327			0.0174				0.0098	0.0098						0.0448	0.05			0.105			  0.08200000										0.153				0.025	
BAS 458		0.14			0.005			0.255				0.16				98.093									0.42			0.05				0.035	0.016						0.031	0.07			0.55													0.13				0.045	
BAS 458/1		0.023			0.0061			0.247				0.21				98.1291									0.49			0.052				0.032	0.0078						0.033	0.072			0.54													0.108				0.05	
BAS 458/2		0.055			0.0069			0.198				0.198				98.1776									0.479			0.051				0.0281	0.014						0.0314	0.089			0.504			  0.05200000										0.105				0.063	
BAS 459		0.068			0.01			0.45				0.077				98.499									0.088			0.012				0.049	0.003						0.052	0.007			0.51													0.075				0.1	
BAS 459/1		0.028			0.0118			0.523				0.109				97.4931									0.97			0.014				0.054	0.0018						0.057	0.0063			0.58													0.08				0.072	
BAS 459/2		0.0154			0.011			0.467				0.089				97.6131									0.909			0.0102				0.0482	0.0044						0.0481	0.0121			0.64			  0.01340000										0.0585				0.074	
BAS 46		0.0033	0.0035					3.39				0.023	0.016	0.057		92.5449								0.128	0.32	0.002				1.42		0.02							0.007				2.04		0.0043									0.006		0.015					
BAS 460		0.028			0.0035			0.375				0.009				98.8755									0.4			0.087				0.04	0.003						0.009	0.002			0.11													0.05				0.008	
BAS 460/1		0.0131			0.0028			0.452				0.014				98.558									0.67			0.066				0.043	0.0013						0.012	0.0038			0.098													0.06				0.006	
BAS 460/2		0.024			0.0027			0.383				0.0106				98.689									0.616			0.068				0.0374	0.0005						0.0099	0.0006			0.126			  0.01930000										0.0322				0.0001	
BAS 461			0.011					0.082					15.2			77.4363									0.64					6.16		0.013	0.0007						0.017				0.44																		
BAS 461/1								0.0103					14.7272	0.0091		78.0448									0.686	0.0138				6.124		0.0053							0.0051				0.3744																		
BAS 462			0.007					0.092					12.35			73.7725									0.74					12.55		0.01	0.0005						0.018				0.46																		
BAS 462/1								0.0345					11.8884	0.0112		73.991									0.722	0.0304				12.85		0.0053							0.0041				0.4631																		
BAS 463					0.0004			0.088					18.3			70.6496									0.77					9.65		0.015							0.017				0.51																		
BAS 463/1					0.0022			0.019				0.116	18.46	0.276		68.8848									1.4	0.265	0.063			10.2		0.025							0.019				0.27
