Repository: filip-lux/CF_OES

# CF_OES
Calibration free algorithm in python + detector efficiency corrections

File: Samples_Fe_matrix_2021_12_10.txt (part 2 of 9)
Sample Name	Ag	Al	As	Au	B	Ba	Bi	C	Ca	Cd	Ce	Co	Cr	Cu	ENA	Fe	Ga	Ge	H	Hf	Hg	In	La	Mg	Mn	Mo	N	Nb	Nd	Ni	O	P	Pb	Pd	Pr	Pt	Re	Rh	S	Sb	Sc	Se	Si	Sm	Sn	Sol_Al	Sol_B	Sol_Ca	Sol_Ti	Sr	Ta	Te	Th	Ti	Tl	V	W	Y	Zn	Zr	Column1
BAS 464			0.003					0.1				0.054	25.75			51.9565									0.77					20.7		0.016	0.0005						0.01				0.64																		
BAS 464/1								0.086				0.054	25.39			53.0103									0.791					20.05		0.02	0.0004						0.028	0.0003			0.57																		
BAS 465								0.073				0.022	18	0.03		71.018									0.9					9		0.011							0.016				0.59											0.3		0.04					
BAS 465/1		0.026			0.0006			0.066				0.053	17.31	0.098		70.7844									1.38	0.092	0.01			9.24		0.021							0.012				0.405											0.4		0.102					
BAS 466			0.01					0.074					17.6			70.1666									0.66	2.21		0.05		8.68		0.02	0.0014						0.021				0.5		0.006						0.001										
BAS 466/1			0.017		0.0024			0.062					17.65			70.1942									0.698	2.19		0.029		8.61		0.02	0.0014						0.016				0.505		0.005																
BAS 466/2			0.002		0.0039			0.0141				0.0184	17.84	0.0278		67.224									1.311	2.776	0.0508			10.2		0.0105							0.0069				0.48													0.0346					
BAS 467								0.069					18.05			70.7052									0.68			1.06		8.95		0.015							0.019				0.45								0.0018										
BAS 467/1			0.004					0.082					18.09			70.2725									0.788			0.99		9.21		0.018	0.004						0.019	0.0003			0.52								0.0017									0.0005	
BAS 468								0.152				0.034	18.7			69.632									1.47					8.83		0.016							0.026				1.14																		
BAS 468/1								0.143				0.018	17.96			69.835									1.7					8.9		0.014							0.02				1.41																		
BAS 469								0.279				0.01	11.93	0.02		86.441									0.598					0.246		0.015							0.02				0.421													0.02					
BAS 470								0.153				0.02	17.68	0.02		81.109									0.235					0.369		0.024							0.035				0.335													0.02					
BAS 471								0.095				0.02	23.85	0.02		74.241									0.417					0.96		0.018							0.023				0.326													0.03					
BAS 472								0.227				0.02	15.82	0.02		79.151									1.02	0.661				1.95		0.032							0.029				1.05													0.02					
BAS 473								0.172				0.01	9.06	0.03		88.551									0.494	0.95				0.06		0.019							0.03				0.604													0.02					
BAS 474			0.03					0.022					19.06	0.35		60.05									1.7	3.55				14.74		0.008							0.02				0.17													0.3					
BAS 475		0.013						0.05				0.22	14.14	1.94		75.007									0.89	1.59		0.22		5.66		0.037							0.008				0.21		0.015																
BAS 481								0.69				0.21	3.56			80.122									0.29	0.22						0.021							0.027				0.14													0.52	14.2				
BAS 481/1								0.68				0.31	3.4			80.325									0.25	0.28						0.023							0.022				0.15													0.56	14				
BAS 482								0.7				0.24	4.09			75.164									0.28	0.27						0.021							0.025				0.13													0.98	18.1				
BAS 482/1								0.67				0.29	3.95			75.396									0.26	0.4						0.027							0.027				0.14													1.04	17.8				
BAS 483								0.67				1.94	3.21			82.226									0.29	0.17						0.019							0.025				0.11													0.54	10.8				
BAS 483/1								0.65				2.06	2.9			84.284									0.22	0.18						0.023							0.023				0.16													0.22	9.28				
BAS 484							0.0002	0.85			0.0002	10.2	5.17	0.1		58.6136									0.21	1.07				0.19		0.03							0.024	0.001			0.2													0.94	22.4		0.001		
BAS 484/1								0.76				10	4.98			61.3									0.21	1.08						0.025							0.015				0.18													1.05	20.4				
BAS 485							0.0002	0.89			0.0002	5.06	4.15	0.1		68.7005									0.5	0.67				0.17		0.046							0.043				0.42								0.0001					1.05	18.2				
BAS 485/1								0.94				4.97	4.02			69.779									0.41	0.66						0.043							0.039				0.3		0.019											1.02	17.8				
BAS 486							0.0002	0.74			0.0002	0.13	4.53	0.13		80.3696									0.12	5.23				0.17		0.021							0.029				0.14													1.91	6.48				
BAS 486/1		0.006	0.015					0.74				0.08	4.54			81.205									0.21	5.2				0.05		0.029							0.021				0.27		0.014											1.82	5.8				
BAS 487/1		0.006	0.0125					1.02			0.0002	7.95	3.91			74.1093									0.26	9.41				0.145		0.022							0.029				0.18		0.006											1.14	1.8				
BAS 491		0.042						0.92					1.45	0.04		79.7967									16.1	0.6				0.05		0.026							0.012				0.9													0.0633					
BAS 491/1		0.031						1.15					1.5	0.03		79.3453									16.31	0.52				0.032		0.028							0.004				1.04													0.0097					
BAS 492/1		0.049					0.0002	1.45					1.36	0.00005		82.02905									9.69	1.51				3.77		0.02							0.006				0.11													0.0057					
BAS 492/3		0.131						1.18				0.0048	1.076	0.0211		83.4741									8.33	1.318	0.0225			4.17		0.0318							0.0093				0.229											0.0024							
BAS 493/1		0.095						0.94					0.13			82.7057									11.24	0.94				2.97		0.098							0.022				0.85													0.0093					
BAS 494		0.004						1.24				0.43	0.56	0.19		82.93045									13.55	0.078				0.69		0.04							0.005				0.26											0.00005		0.0225					
BAS 494/1		0.003					0.0002	1.34					0.53			82.1968									14.83	0.003				0.73		0.046							0.006				0.31													0.005					
BAS 495		0.103						0.82					1.93	0.09		81.8387									13.6	0.035				1.05		0.036							0.014				0.46													0.0233					
BAS 495/1		0.17						0.81					1.93			82.075									13.1	0.11				1.13		0.054							0.026				0.58													0.015					
BAS 495/2		0.079						0.68					1.81			82.0247									12.72	0.093				2.04		0.041							0.021				0.48													0.0113					
BAS 5/1								0.38					0.19	0.25		93.332									0.16	0.3				4.98		0.025							0.023				0.15													0.21					
BAS 50		0.013	0.031					0.22					0.131			98.8373									0.19	0.22				0.022		0.0193							0.0087	0.003			0.0247		0.085	  0.00740000								0.021		0.004	0.17				
BAS 51		0.12	0.003					0.3767					0.106			98.7213									0.1267	0.068				0.099		0.018							0.01	0.003			0.1233		0.014									0.13		0.004	0.077				
BAS 52		0.093	0.012					0.2467					0.039			98.233									0.28	0.045				0.194		0.0173							0.008	0.004			0.49		0.24	  0.08750000								0.042		0.008	0.048				
BAS 53			0.058					0.2467					0.22			98.2109									0.2867	0.1				0.172		0.0197							0.0087	0.004			0.3733		0.024									0.018		0.008	0.25				
BAS 54			0.084					0.2867					0.077			98.2819									0.2767	0.17				0.05		0.0193							0.0107	0.004			0.4667		0.13									0.033		0.004	0.106				
BAS 55		0.028	0.013					0.1933					0.22			98.2697									0.4233	0.16				0.23		0.0177							0.01	0.002			0.25		0.046	  0.02050000								0.013		0.004	0.12				
BAS 56		0.005			0.001			0.2333				0.023		0.36		98.5904									0.32							0.0187	0.014						0.0093	0.005			0.3633			  0.00300000										0.057					
BAS 57		0.02			0.003			0.23				0.006		0.16		98.6526									0.16							0.019	0.01						0.0097	0.033			0.5567			  0.01380000										0.14					
BAS 58		0.05			0.004			0.2233				0.17		0.084		98.6027									0.43							0.0183	0.015						0.01	0.026			0.1767			  0.04500000										0.19					
BAS 59		0.058			0.008			0.1567				0.07		0.072		99.1617									0.12							0.029	0.05						0.0203	0.018			0.1533													0.083					
BAS 6/1								0.37					2.33	0.16		94.932									1.02	0.53				0.19		0.03							0.028				0.23													0.18					
BAS 60		0.019			0.007			0.1967				0.02		0.047		98.6959									0.45							0.0287	0.003						0.031	0.018			0.4567			  0.01140000										0.027					
BAS 601		0.055						0.068								98.149									1.07							0.05							0.028				0.58																		
BAS 602		0.029						0.76								98.073									0.77							0.013							0.025				0.33																		
BAS 603		0.039						0.99								97.303									0.58							0.015							0.023				1.05																		
BAS 604		0.008						0.16								98.11									1.48							0.024							0.038				0.18																		
BAS 605		0.036						0.4								97.64									0.2							0.064							0.01				1.65																		
BAS 606		0.049						0.72								97.887									0.36							0.036							0.038				0.91																		
BAS 61								0.062				0.04	15.2	0.1		77.076									0.78					6.26		0.016							0.016				0.42													0.03					
BAS 62								0.063				0.037	12.8	0.1		73.25									0.8					12.45		0.015							0.02				0.44													0.025					
BAS 63								0.066				0.038	18.7	0.1		70.29									0.79					9.49		0.016							0.02				0.45													0.04					
BAS 64								0.079				0.052	25.6	0.1		52.1939									0.85					20.6		0.012	0.0011						0.022				0.45													0.04					
BAS 65								0.093				0.034	18.45	0.11		69.6888									0.94					9.47		0.018	0.0015						0.023				0.67								0.0017			0.46		0.04					
BAS 651								2.9					0.8			94.555									0.9							0.18							0.105				0.56																		
BAS 651/1								2.87					1			94.4									0.93							0.21							0.1				0.49																		
BAS 651/3								2.92								95.397									0.86							0.205							0.098				0.52																		
BAS 652								2.54					0.8			94.473									1.23							0.054							0.133				0.77																		
BAS 652/1								2.42					1			94.351									1.19							0.062							0.147				0.83																		
BAS 652/3								2.61								95.121									1.18							0.058							0.131				0.9																		
BAS 653								3.31					0.8			94.657									0.1							0.013							0.03				1.09																		
BAS 653/1								3.24					1			94.526									0.07							0.02							0.034				1.11																		
BAS 653/3								3.39								95.296									0.082							0.011							0.031				1.19																		
BAS 654								2.34					0.8			94.507									0.65							0.091							0.182				1.43																		
BAS 654/1								2.22					1			94.375									0.69							0.097							0.188				1.43																		
BAS 654/3								2.22								95.254									0.66							0.113							0.163				1.59																		
BAS 655								1.92					0.8			94.768									0.4							0.14							0.072				1.9																		
BAS 655/1								1.9					1			94.615									0.42							0.148							0.067				1.85																		
BAS 655/3								1.82								95.63									0.403							0.161							0.076				1.91																		
BAS 656								2.82					1			92.695									0.73							0.05							0.115				2.59																		
BAS 656/1								2.73					1			92.772									0.69							0.048							0.12				2.64																		
BAS 656/2								2.64					1			92.984									0.69							0.05							0.126				2.51																		
BAS 656/3								2.66					1			92.916									0.67							0.049							0.125				2.58																		
BAS 656/7								2.58								93.95									0.687							0.062							0.121				2.6																		
BAS 657								3.11					1			92.677									0.04							0.082							0.011				3.08																		
BAS 657/2								3.05					1			92.68									0.03							0.098							0.012				3.13																		
BAS 657/3								2.94					1			92.915									0.04							0.113							0.012				2.98																		
BAS 657/7								2.96								93.76									0.054							0.121							0.025				3.08																		
BAS 658								3.41					1			92.601									0.58							0.194							0.075				2.14																		
BAS 658/2								3.38					1			92.766									0.51							0.2							0.064				2.08																		
BAS 658/3								3.28					1			92.919									0.48							0.218							0.063				2.04																		
BAS 658/7								3.33								93.701									0.483							0.216							0.06				2.21																		
BAS 659								4.05					1			92.554									1.04							0.017							0.039				1.3																		
BAS 659/1								4.05					1			92.658									1.03							0.018							0.044				1.2																		
BAS 659/2								3.95					1			92.727									1.02							0.019							0.044				1.24																		
BAS 66								0.083				0.063	17.6	0.11		68.8453									0.81	2.43				9.48		0.02	0.0007						0.023				0.51													0.025					
BAS 660								3.58					1			93.239									0.37							0.154							0.097				1.56																		
BAS 660/1								3.6					1			93.041									0.4							0.147							0.092				1.72																		
BAS 660/2								3.64					1			93.187									0.28							0.141							0.092				1.66																		
BAS 660/3								3.55					1			93.287									0.3							0.165							0.088				1.61																		
BAS 660/7								3.52								94.145									0.296							0.169							0.09				1.78																		
BAS 661/3								2.63								92.912									0.41							0.83							0.068				3.15																		
BAS 662/3								3.04								93.443									0.81							0.25							0.087				2.37																		
BAS 663/3								3.49								93.318									1.04							0.103							0.029				2.02																		
BAS 664/3								2.92								92.95									0.62							0.55							0.12				2.84																		
BAS 665/3								3.21					1			92.85									0.18							1.11							0.05				1.6																		
BAS 665/4								3.25					1			92.707									0.24							1.09							0.053				1.66																		
BAS 666								3.89					1			91.636								0.087	0.023					1.63		0.01							0.004				1.72																		
BAS 666/12								3.599					0.102	0.0581		92.3257								0.0838	0.106	0.0979				1.709													1.763											0.1069		0.0486					
BAS 666/8								3.25					1			91.9344								0.096	0.079					1.88									0.0006				1.76																		
BAS 666/9								3.386					1	0.067		91.7791								0.0793	0.1012	0.0954				1.608									0.005				1.757											0.066		0.056					
BAS 667								2.85					1			92.277								0.064	0.63					0.72		0.01							0.009				2.44																		
BAS 667/13								3.04			0.11		0.294	0.497		91.495								0.07	0.222					1.303													2.866													0.103					
BAS 667/8								2.89					1			91.721								0.068	0.2					1.31									0.001				2.81																		
BAS 668								3.23					1			92.373								0.009	0.32					0.1		0.01							0.008				2.95																		
BAS 668/13								3.724			0.0245		0.962	0.751		92.0146								0.0116	0.712	0.0193				0.097													1.4											0.091		0.193					
BAS 668/8								3.85					1			92.8114								0.008	0.64					0.19									0.0006				1.5																		
BAS 669								3.62					1			92.29								0.033	0.47					0.42		0.01							0.007				2.15																		
BAS 669/13								3.17			0.052		0.205	0.2141		92.1007								0.0267	0.584	0.0586				0.509													2.523											0.0549		0.502					
BAS 669/8								3.05					1			92.397								0.032	0.49					0.51									0.001				2.52																		
BAS 67								0.081				0.034	17.8	0.1		69.9748									0.87			1.02		9.52		0.016	0.0012						0.018				0.5								0.045					0.02					
BAS 670								4.14					1			92.001								0.046	0.11					1.2		0.01							0.003				1.49																		
BAS 670/10		0.076						3.412			0.0015		0.9556	0.9905		90.9345								0.0388	0.348	0.0137				0.8695		0.03							0.007				2.209											0.102		0.0119					
BAS 670/18								3.61			0.0113		0.488	0.969		91.3412								0.0465	0.341	0.0131				0.889													2.166											0.102		0.0229					
BAS 670/8								3.57					1			91.9118								0.048	0.35					0.86									0.0002				2.26																		
BAS 68								0.163				0.04	18.5	0.1		68.772									1.59					9.33		0.027							0.028				1.42													0.03					
BAS 69								0.29					12.4	0.08		86.046									0.41					0.37		0.022							0.022				0.36																		
BAS 7/1								0.34					2.97	0.13		95.305									0.56	0.17				0.27		0.02							0.015				0.1													0.12					
BAS 70								0.18					16.35	0.06		82.236									0.38					0.4		0.024							0.02				0.35																		
BAS 71								0.1					24	0.1		74.46									0.43					0.56		0.016							0.024				0.31																		
BAS 72								0.18					16.15	0.08		78.854									0.91	0.69				2.16		0.03							0.026				0.92																		
BAS 8/1								0.26					1.29	0.15		95.183									0.4	0.83				0.55		0.02							0.007				0.96													0.35					
BAS CRRM1								1.91					11.35	1.97		76.436									1.43	3.08				2.07		0.114	0.008						0.072				1.56																		
BAS CRRM2								2.22					14.8	1.63		74.882									1.05	2.32				1.69		0.094	0.008						0.076				1.23																		
BAS CRRM3								2.68					18.28	1.22		72.858									0.84	1.8				1.27		0.054	0.008						0.05				0.94																		
BAS CRRM4								2.91					23.5	0.61		69.702									0.62	1.14				0.7		0.051	0.007						0.04				0.72																		
BAS CRRM5								3.57					30.3	0.21		64.396									0.3	0.54				0.26		0.014	0.007						0.013				0.39																		
BAS CRRM5/2		0.15						3.43					30.35	0.22		64.194									0.3	0.63				0.36		0.029							0.018				0.2											0.009		0.11					
BAS LARM1					0.006		0.011	2.976			0.005		0.5	2.49		90.9271									0.312					0.49		0.052	0.00005						0.0148				1.966											0.14		0.11	0.00005				
BAS LARM2		0.066	0.044								0.008		2.5			96.605										0.22							0.007												0.22									0.33							
BAS LARM3		0.042	0.092		0.003		0.022							1.2		96.291														1.8																										0.55					
BAS LARM4		0.014									0.008		1.19	0.26		97.23										1							0.018												0.11									0.17							
BAS LARM5/1					0.0016		0.0012	2.98								91.2122									0.33	0.58				2.56		0.049	0.001						0.012				2.02		0.023											0.23					
BAS NCRM1								3.05					0.55	2.17		89.994									1.21	1.02				0.57		0.3							0.156				0.95													0.03					
BAS NCRM2								2.97					1.99	1.67		87.793									0.95	0.36				2.1		0.068							0.119				1.82													0.16					
BAS NCRM3								3.24					3.95	1.21		85.985									0.67	0.78				3.64		0.125							0.09				0.29													0.02					
BAS NCRM4								2.66					7.94	0.68		79.955									0.4	0.57				5.34		0.203							0.012				2.13													0.11					
BAS NCRM5								3.7					10.44	0.204		77.296									0.27	0.1				6.74		0.025							0.015				1.15													0.06					
BAS NIRM1							0.0002	2.05			0.018		0.246	0.2		75.73475								0.021	6.72	0.00005				11.8		0.055							0.005				3.15																		
BAS NIRM2							0.0002	2.91			0.017		1.49	5.86		72.1548								0.037	2.01					13.88		0.1							0.011				1.53																		
BAS NIRM2/1								2.81			0.015		1.48	5.98		71.996								0.05	2.08					13.95		0.129							0.01				1.5																		
BAS NIRM3								2.51			0.007		2.43	1		73.139									0.51			0.09		17.8		0.208							0.096				2.21																		
BAS NIRM4								1.97			0.011		3.56	0.52		67.89595								0.014	2.37	0.00005		0.37		20.2		0.051							0.008				3.03																		
BAS NIRM5								2.93			0.001		0.5	0.22		71.059								0.04	1.09			0.2		22.1		0.126							0.004				1.73																		
BAS NIRM5/1								2.95			0.016		0.51	0.21		71.791								0.055	1.01			0.15		21.7		0.103							0.005				1.5																		
BAS NIRM6							0.0002	2.44			0.003		1.07	0.1		62.5278									4	0.45				26.7		0.217							0.062				2.43																		
BAS NIRM7								2.05			0.005		3.53	0.52		56.148								0.019	0.71	0.99				32.9		0.058							0.02				3.05																		
BAS NIRM8/1								1.34			0.013	0.00005	2.34	0.23		52.94495								0.043	1.6	0.75				35.2		0.109							0.01				5.42																		
BAS SIMO2		0.01	0.043					2.13			0.004	0.003	0.93	0.009		91.19								0.024	0.356	0.459				0.024		0.025							0.007				4.73		0.046									0.004		0.006					
BAS SIMO2/2		0.013	0.039					2.14			0.006	0.0029	0.856	0.01		91.1362								0.026	0.434	0.484				0.0189		0.025							0.007				4.75		0.038									0.005		0.009					
BHH 11								0.095					6.51			90.536									0.36					0.66		0.014							0.015				1.81																		
BHH 16		0.51						0.096					14.34	0.12		82.165									0.64					0.59		0.015							0.013				1.3											0.2						0.011	
BHH 33		0.097						0.099					19.57			69.25									1.26					8.31		0.033							0.011				0.75											0.62							
BHH 34								0.11					20.82			65.073									1.72	1.57				9.08		0.015							0.012				0.62											0.49			0.49				
BINE AL13752C		1.05						0.37								97.74									0.53																		0.31																		
BINE AL14929D		9.94														90.06																																													
BINE AL14930D		14.3														85.7																																													
BINE AL750		1.32	0.0218		0.0004		0.001	0.0212	0.0012		0.0033	0.013	0.0432	0.1242		97.6007									0.0843	0.0357		0.0017		0.0795		0.0133	0.0039						0.0228	0.0094			0.5244		0.0102						0.0049	0.0033		0.0035		0.0067	0.0299		0.0151	0.0014	
BINE AL751		1.05	0.0211		0.0003		0.0007	0.0304	0.0013		0.0026	0.0142	0.032	0.0671		98.0287									0.1035	0.0224		0.0012		0.049		0.0158	0.0013						0.0229	0.007			0.4756		0.0071						0.006	0.0028		0.0034		0.0085	0.0236		0.0004	0.0011	
BINE AL752		1.7	0.0203		0.0004		0.0011	0.0292	0.0009		0.0035	0.0135	0.0263	0.1242		97.3043									0.1015	0.0341		0.0016		0.048		0.0172	0.0046						0.0201	0.0093			0.461		0.0084						0.0043	0.004		0.0039		0.0102	0.0281		0.0185	0.0015	
BINE AL753		0.59	0.0187		0.0002		0.0004	0.0231	0.0015		0.0019	0.0126	0.032	0.0533		98.5803									0.108	0.0127		0.0008		0.041		0.017	0.0006						0.0224	0.0049			0.442		0.0057						0.006	0.002		0.0022		0.0074	0.0122		0.0001	0.001	
BINE CO13600A		0.0762	0.0018		0.0008		0.0006	0.0368			0.0278	20.7	0.17	0.102		78.5657									0.02	0.0003		0.0028		0.17		0.0026	0.0007						0.0049	0.0289			0.0054		0.0002						0.0382			0.0001		0.006	0.0295			0.0087	
BINE CO13601C												5.5				94.5																																													
BINE CO584		0.0044	0.0047		0.00001		0.0001	0.0092	0.0003		0.0025	0.95	0.008	0.0046		98.65789									0.0123	0.0039		0.0001		0.0051		0.0062	0.0001						0.0066	0.0025			0.3024		0.0055						0.0071	0.001		0.0005		0.0006	0.0036		0.0001	0.0007	
BINE CO601		0.0061	0.0029		0.0002		0.0006	0.1488			0.0107	5.5	0.05	0.001		93.9987									0.0122	0.0003		0.0005		0.01		0.0047	0.0002						0.0066	0.0069			0.223		0.0002						0.0102			0.0001		0.0028	0.0007			0.0026	
BINE CO602		0.0109	0.003		0.0003		0.001	0.2718			0.0136	8.25	0.06	0.0024		90.9573									0.0071	0.0003		0.0008		0.03		0.0045	0.0003						0.0083	0.01			0.3437		0.0002						0.0135			0.0001		0.0033	0.0039			0.0037	
BINE CO764		0.1907	0.0125		0.0006		0.0024	0.0451			0.018	11.5	0.21	0.1967		86.0538									0.2079	0.0529		0.0026		0.8		0.0099	0.001						0.0124	0.0193			0.575		0.0002						0.0193			0.0155		0.006	0.0423			0.0059	
BINE CR1477													14.82			85.18																																													
BINE CR1479													24.91			75.09																																													
BINE CR590		0.003	0.008		0.0001		0.0026	0.1666	0.0001		0.0062	0.0039	4.56	0.0054		95.1288									0.0069	0.013		0.0033		0.0449		0.0053	0.0036						0.0059	0.0001			0.0074		0.0059						0.0033	0.0019		0.0008		0.0059	0.0059		0.0001	0.0011	
BINE CR591		0.0057	0.0029		0.0001		0.0128	0.189			0.0106	0.0003	9.44	0.0036		90.2718									0.0144	0.0003		0.0057		0.0001		0.0037	0.0001						0.0057	0.0036			0.0086		0.0061						0.0024			0.0001		0.0082	0.0017			0.0025	
BINE CR592		0.0228	0.003		0.0001		0.0279	0.1592			0.0182	0.0003	29.52	0.0105		70.0676									0.039	0.0136		0.0032		0.01		0.0039	0.0001						0.0066	0.0006			0.0493		0.0065						0.0007			0.0001		0.0235	0.0094			0.0039	
BINE CR593		0.0229	0.0032		0.0001		0.0193	0.2443			0.0208	0.0008	38.08	0.0147		61.371									0.0508	0.0232		0.0063		0.02		0.0039	0.0001						0.0068	0.0006			0.053		0.0068						0.0007			0.0001		0.0339	0.0126			0.0041	
BINE CR765		0.3862	0.0127		0.0002		0.0238	0.0389			0.0162	0.0133	19.65	0.1541		78.5082									0.2056	0.0613		0.0053		0.22		0.0084	0.0002						0.0108	0.0082			0.6076		0.0187						0.0009			0.0001		0.0175	0.0275			0.0043	
BINE CU13666		0.0253	0.0029		0.0004		0.001	0.0033	0.0002		0.0025	0.0064	0.0112	4.06		95.7314									0.0329	0.0032		0.0022		0.0244		0.0101	0.0027						0.0048	0.0058			0.029		0.0018						0.0054	0.0063		0.0003		0.0012	0.0234		0.0007	0.0012	
BINE CU13667		0.0066	0.0202		0.0004		0.0013	0.0208	0.0005		0.0033	0.0128	0.0298	3.04		96.1464									0.0882	0.0056		0.0024		0.053		0.0125	0.0027						0.0232	0.0082			0.4732		0.008						0.0049	0.0051		0.0021		0.0069	0.0193		0.0012	0.0014	
BINE CU13668		0.0041	0.021		0.0002		0.0006	0.0249	0.0003		0.002	0.0134	0.0307	1.1		98.1746									0.0851	0.0054		0.0012		0.0489		0.0134	0.0011						0.0243	0.0059			0.408		0.0077						0.0059	0.0025		0.0019		0.0064	0.0094		0.0001	0.001	
BINE MN13599D		0.005						0.02				0.01	0.027	0.03		94.623									5.2	0.006				0.026		0.002							0.014				0.025													0.012					
BINE MN1868																90.01									9.99																																				
BINE MN596		0.0026	0.0051		0.0003		0.0114	0.1428	0.0001		0.0125	0.005	0.0683	0.0053		92.6304									7	0.0352		0.0047		0.0023		0.0049	0.0017						0.0171	0.0001			0.0009		0.0052						0.0082	0.0031		0.0006		0.0157	0.0101		0.0034	0.003	
BINE MN599		0.0022	0.0053		0.0002		0.0085	0.164	0.0001		0.0095	0.0043	0.0206	0.0066		94.4772									5.2	0.0256		0.0036		0.0068		0.0052	0.0001						0.0146	0.0001			0.0055		0.0057						0.0064	0.0025		0.0008		0.0115	0.0082		0.0024	0.0025	
BINE MN705		0.0258	0.019		0.0002		0.0017	0.0856	0.0028		0.005	0.0129	0.0336	0.0499		96.8592									2.0512	0.0089		0.0018		0.0448		0.0167	0.0001						0.0237	0.0011			0.7175		0.0056						0.0051	0.0018		0.0033		0.0141	0.006		0.0011	0.0015	
BINE MN769		0.0363	0.0197		0.0003		0.0014	0.1744	0.0012		0.0084	0.0144	0.0387	0.053		97.0851									1.32	0.0079		0.1209		0.0509		0.0172	0.0001						0.0243	0.0019			0.9855		0.006						0.0049	0.0004		0.0064		0.0123	0.0063		0.0012	0.0009	
BINE MO13757E																95.12										4.88																																			
BINE MO754		0.0307	0.0187		0.0018		0.034	0.0207			0.0142	0.0003	0.16	0.0567		88.1516									0.0896	10.8		0.0044		0.06		0.0156	0.002						0.0215	0.0066			0.4449		0.0066						0.0025			0.0001		0.0334	0.021			0.0031	
BINE MO755		0.046	0.0168		0.0014		0.002	0.022			0.012	0.0003	0.13	0.0537		91.2297									0.0912	7.95		0.0123		0.04		0.0156	0.0015						0.0184	0.0051			0.2986		0.0062						0.0019			0.0001		0.0278	0.0149			0.0025	
BINE MO756		0.0315	0.0133		0.0006		0.0006	0.025			0.008	0.0003	0.09	0.0482		96.2239									0.0852	3.08		0.0046		0.03		0.0148	0.0006						0.0197	0.0021			0.2943		0.0056						0.0029			0.0001		0.0144	0.0027			0.0016	
BINE MO757		0.0629	0.0156		0.0009		0.0006	0.0287			0.01	0.0003	0.11	0.0526		94.016									0.0994	5.1		0.0079		0.03		0.0169	0.0011						0.0216	0.004			0.3822		0.006						0.003			0.0001		0.0209	0.007			0.0023	
BINE MO758		0.0202	0.0133		0.0003		0.0006	0.025			0.0067	0.0003	0.08	0.0515		98.2377									0.0934	1		0.0018		0.02		0.017	0.0003						0.0194	0.0023			0.388		0.0053						0.0038			0.0001		0.0114	0.0004			0.0012	
BINE NB13660D																97.97												2.03																																	
BINE NB660		0.0215	0.0201		0.0034		0.0118	0.0243	0.0002		0.0992	0.0134	0.0338	0.114		96.7141									0.1022	0.0071		2.03		0.0453		0.015	0.0046						0.0232	0.2652			0.3595		0.0103						0.0072	0.0001		0.0423		0.018	0.0083		0.0058	0.0001	
BINE NB766		0.3011	0.0213		0.0003		0.0013	0.0429	0.0003		0.0136	0.0381	0.4848	0.2209		97.0075									0.2609	0.0761		0.29		0.2897		0.0143	0.0027						0.0141	0.01			0.8108		0.0241						0.0064	0.0001		0.0101		0.0049	0.0505		0.0031	0.0001	
BINE NI13672C																94.94														5.06																															
BINE NI13672E																95														5																															
BINE NI13673F																80.28														19.72																															
BINE NI13763F																89.99														10.01																															
BINE NI587		0.0002	0.0102		0.0007		0.0117	0.03			0.0133	0.0229	0.2	0.2161		68.28011									0.3562	0.0388		0.007		30.22		0.0097	0.0012						0.0118	0.0006			0.465		0.0161						0.0043			0.0001		0.0039	0.0756			0.0045	
BINE NI588		0.0002	0.0021		0.0003		0.0087	0.1787			0.0135	0.0123	0.06	0.0903		59.23629									0.0043	0.0003		0.0054		40.29		0.003	0.0004						0.0034	0.0006			0.0082		0.0042						0.0034			0.0001		0.002	0.0687			0.0036	
BINE NI672		0.0044	0.02		0.0002		0.0016	0.0285	0.0004		0.0052	0.015	0.0305	0.0859		94.02									0.0916	0.0062		0.0023		5.1		0.0119	0.002						0.0223	0.0001			0.5255		0.0077						0.003	0.0023		0.0022		0.0071	0.0003		0.0023	0.0015	
BINE NI673		0.0002	0.0111		0.0003		0.0078	0.0105			0.0105	0.007	0.08	0.103		79.2276									0.072	0.0003		0.0065		19.78		0.009	0.0005						0.019	0.0006			0.5991		0.0072						0.0019			0.0001		0.0059	0.0368			0.0031	
BINE NI763		0.0165	0.011		0.0003		0.0061	0.0249			0.0039	0.0109	0.09	0.0605		89.0832									0.0929	0.0003		0.0038		9.94		0.0142	0.0004						0.019	0.0006			0.3962		0.005						0.0029			0.1902		0.0088	0.016			0.0024	
BINE SE3929A								0.03								99.169									0.24							0.042							0.035			0.004	0.48																		
BINE SE3929B								0.024					0.04			99.025									0.28					0.042		0.041							0.032			0.066	0.45																		
BINE SE3929C								0.023					0.046	0.048		98.792									0.3					0.046		0.04							0.04			0.255	0.41																		
BINE SE3929D								0.023					0.053	0.048		98.582									0.315					0.05		0.039							0.045			0.49	0.355																		
BINE SE3929E								0.029					0.06	0.048		98.288									0.32					0.052		0.037							0.046			0.82	0.3																		
BINE SI13606C																96.76																											3.24																		
BINE SI13606D																96.76																											3.24																		
BINE SI604		0.0043	0.0049		0.00001		0.0001	0.1796	0.0012		0.0007	0.0164	0.0015	0.006		99.20139									0.0017	0.0008		0.0001		0.0001		0.0068	0.0001						0.0065	0.0016			0.55		0.0061						0.0049	0.0008		0.0009		0.0004	0.0025		0.0001	0.0005	
BINE SI605		0.0087	0.0051		0.00001		0.0001	0.2516	0.0031		0.0013	0.0056	0.0013	0.0056		97.78489									0.0012	0.001		0.0001		0.0001		0.0062	0.0002						0.0067	0.0014			1.9		0.0067						0.0029	0.001		0.0008		0.0006	0.0031		0.0001	0.0006	
BINE SI606		0.0178	0.0057		0.0001		0.0005	0.18	0.0046		0.0023	0.0366	0.0018	0.0062		96.4621									0.0026	0.0014		0.0007		0.0004		0.0067	0.001						0.0068	0.0019			3.24		0.0081						0.0028	0.0013		0.0011		0.0011	0.005		0.0005	0.0009	
BINE SI607		0.0081	0.0053		0.00001		0.0001	0.1846	0.0021		0.0011	0.0261	0.0017	0.0061		98.76539									0.0033	0.0011		0.0002		0.0004		0.0068	0.0002						0.0078	0.0014			0.96		0.0065						0.0053	0.0009		0.0007		0.0006	0.0035		0.0001	0.0006	
BINE TA3926A								0.094					0.055	0.053		98.7549									0.692					0.03		0.032							0.044				0.245								0.0001										
BINE TA3926B								0.073					0.06	0.052		98.638									0.75					0.03		0.028							0.035				0.255								0.079										
BINE TA3926C								0.093					0.066	0.052		98.497									0.78					0.032		0.027							0.034				0.28								0.139										
BINE TA3926D								0.11					0.07	0.053		98.224									0.88					0.034		0.028							0.03				0.36								0.211										
BINE TA3926E								0.11					0.069	0.05		98.116									0.91					0.032		0.024							0.036				0.39								0.263										
BINE TA3926F								0.075					0.073	0.053		97.898									1.04					0.034		0.027							0.033				0.47								0.297										
BINE TI13760C																97.75																																						2.25							
BINE TI759		0.0048	0.0115		0.0001		0.0012	0.027			0.0011	0.001	0.08	0.0472		99.0475									0.1065	0.0003		0.0017		0.02		0.0169	0.0002						0.0243	0.0014			0.3585		0.0049						0.0036			0.23		0.009	0.0004			0.0009	
BINE TI760		0.0002	0.0119		0.0004		0.0099	0.0257			0.0005	0.0022	0.09	0.0443		97.151									0.093	0.0003		0.002		0.01		0.0147	0.0008						0.0244	0.0017			0.3452		0.0061						0.0023			2.14		0.0213	0.0004			0.0017	
BINE TI761		0.0406	0.0118		0.0003		0.0073	0.0331			0.0005	0.0003	0.08	0.0437		97.6868									0.0895	0.0003		0.0109		0.02		0.0145	0.0006						0.0205	0.0007			0.3806		0.0059						0.0033			1.53		0.0169	0.0004			0.0015	
BINE TI762		0.0232	0.0124		0.0002		0.0033	0.0255			0.0005	0.0003	0.08	0.0468		98.7747									0.0933	0.0003		0.0038		0.02		0.016	0.0003						0.0237	0.0013			0.3539		0.0054						0.0025			0.51		0.0011	0.0004			0.0011	
BINE TIRVM																94.79																																						5.21							
BINE V13703C											0.0001					94.0499																																								5.95					
BINE V700		0.0168	0.0174		0.0003		0.0016	0.0292	0.0009		0.019	0.0136	0.0437	0.0488		98.6668									0.1259	0.0071		0.0001		0.046		0.0176	0.0011						0.0222	0.0051			0.3954		0.005						0.005	0.0001		0.0023		0.5	0.0086		0.0003	0.0001	
BINE V701		0.0992	0.0204		0.0004		0.0119	0.0283	0.0007		0.0786	0.0153	0.0414	0.0544		96.9703									0.1075	0.0092		0.0001		0.0556		0.0182	0.0025						0.0189	0.0103			0.5412		0.0054						0.0048	0.0001		0.005		1.9	0.0001		0.0001	0.0001	
BINE V702		0.1561	0.0208		0.0011		0.0211	0.0405	0.0005		0.1698	0.0146	0.0428	0.0657		94.9306									0.1172	0.0087		0.0001		0.0522		0.0194	0.0044						0.0181	0.0156			0.7154		0.0058						0.0025	0.0001		0.0066		3.57	0.0001		0.0001	0.0001	
BINE V703		0.2652	0.0197		0.0009		0.035	0.034	0.0006		0.3553	0.0123	0.0535	0.081		92.359									0.157	0.0128		0.0001		0.0409		0.0156	0.0072						0.0191	0.0246			0.5901		0.0064						0.0024	0.0001		0.0069		5.9	0.0001		0.0001	0.0001	
BINE W1201		0.0008	0.0006		0.00001		0.0001	0.00015	0.00001		0.0011	0.0001	0.0012	0.0355		99.87903									0.0017	0.0122		0.0001		0.0392		0.0033	0.0001						0.0019	0.0007			0.0001		0.0008						0.0062	0.0007		0.0001		0.0037	0.01		0.0001	0.0005	
BINE W1203		0.0002	0.0007		0.00001		0.0001	0.00074	0.0001		0.0009	0.0002	0.0015	0.0032		99.81995									0.0019	0.0125		0.0001		0.0394		0.0033	0.0001						0.0017	0.0014			0.0001		0.0009						0.0072	0.0007		0.0001		0.0024	0.1		0.0001	0.0005	
BINE W1205		0.0014	0.0018		0.00001		0.0019	0.0001			0.0021	0.001	0.006	0.0069		98.87569									0.0038	0.0125		0.0011		0.0454		0.0053	0.0002						0.0031	0.0134			0.001		0.0012						0.0068	0.0013		0.0002		0.0018	1		0.0054	0.0006	
BINE W13699C																74.7																																									25.3				
BINE W669		0.0041	0.0268		0.0004		0.0253	0.0277	0.0007		0.008	0.014	0.0464	0.0926		94.2345									0.0871	0.0128		0.0065		0.0466		0.0142	0.0019						0.0239	0.0713			0.6023		0.0091						0.0049	0.0032		0.002		0.0096	4.59		0.0331	0.001	
BINE W670								0.031				0.1	0.1	0.074		84.2233									0.072	0.028				0.05		0.0142							0.0305				0.499													0.008	14.77				
BINE W671																90.3																																									9.7				
BINE W674		0.0087	0.023		0.0002		0.0103	0.0358	0.002		0.0039	0.013	0.0357	0.0807		97.1321									0.0941	0.0084		0.0031		0.0528		0.0136	0.0009						0.0245	0.0314			0.6465		0.0085						0.0054	0.002		0.0025		0.009	1.73		0.0129	0.009	
BINE W699								0.024					0.15	0.049		73.0629									0.086	0.046				0.11		0.0179							0.0302				0.506													0.018	25.9				
BIZON B14					0.006			1.16			0.002	0.3	3.17	0.107		91.142									0.65	1.25		0.41		0.16		0.028							0.005				1.21											0.26		0.14					
BOLZANO 19667		0.016	0.015					0.47					2.13	0.1		92.714									0.365	0.745				1.11		0.012							0.008				0.43		0.01											0.755	1.12				
BOLZANO 29904		0.01	0.012					0.18					16.7	0.04		80.013									0.56	0.025				1.96		0.015							0.015				0.43		0.005											0.035					
BOLZANO 37717		0.003	0.008					0.125					16.2	0.06		81.26									1.12	0.245				0.26		0.01							0.295				0.37		0.004											0.04					
BOLZANO 41658		0.024						0.054					19.05	0.1		68.657									1.42	0.06				10.1		0.01							0.005				0.52																		
BOLZANO 43363		0.025	0.03					0.565					0.17	0.18		96.139									0.86	0.02				0.13		0.016							0.008				1.83		0.027																
BOLZANO 44192		0.003	0.012					0.5					3.36	0.06		93.547									0.72	1.36				0.06		0.009							0.013				0.35		0.006																
BOLZANO 45462								0.125					24.7	0.08		52.163									1.3	0.03				20.2		0.018							0.004				1.38																		
BOLZANO 51946		0.003	0.02					0.285					13.5	0.09		84.582									0.51	0.16				0.29		0.019							0.016				0.49		0.01											0.025					
BOLZANO 56125		0.034	0.024					0.36					5.04	0.08		91.212									0.45	1.4				0.09		0.014							0.004				0.87		0.012											0.41					
BOLZANO 95722		0.011	0.022					0.385					0.82	0.11		96.46									0.72	0.17				0.93		0.012							0.007				0.34		0.013																
BS 1		0.007	0.013		0.001		0.0014	3.91	0.0006		0.001	0.013	0.056	0.024		92.9125							0.001	0.001	0.82	0.051		0.005		0.13		0.059	0.005						0.05	0.11			1.6		0.003							0.012		0.16		0.021	0.011		0.0015	0.02	
BS 1018		0.029	0.0041		0.0002			0.195	0.0004			0.0058	0.117	0.13		98.2816								0.0003	0.79	0.044	0.0079	0.0006		0.104	0.0014	0.012	0.0006						0.024	0.001			0.237		0.0099									0.0009		0.0009	0.0014			0.001	
BS 10V		0.002	0.001					2.46			0.0002	0.009	5.41	0.076		79.56975									0.52	1.3	0.064			0.08		0.019							0.079				0.89		0.003							0.00005		0.004		9.5	0.013				
BS 11	0.0005	0.01	0.021		0.004		0.001	0.04			0.002	0.042	0.66	0.44		95.3106							0.001	0.0002	1.17	0.98		0.041		0.075		0.062	0.004						0.073	0.008		0.25	0.085		0.069						0.0005	0.0002		0.002		0.46	0.18			0.008	
BS 11A		0.038	0.004		0.0036			0.037	0.0055		0.09	0.03	0.56	0.5		92.7219							0.027		0.97	0.98		0.03		2.97		0.056	0.002						0.008	0.008		0.005	0.22		0.002						0.01			0.006		0.5	0.19			0.026	
BS 11B		0.019	0.0244		0.00005		0.005	0.018	0.00005		0.003	0.0365	0.594	0.551		92.95304							0.0004	0.0001	0.86	0.97	0.0281	0.003		3.19	0.018	0.066	0.00045						0.05	0.0007		0.0001	0.035		0.0031						0.001	0.00001		0.001		0.406	0.15		0.003	0.01	
BS 12		0.019	0.01		0.0025		0.0021	0.97	0.0007		0.11	0.015	1.59	0.09		94.4426							0.023	0.0038	0.25	0.31		0.15		0.82		0.03	0.0073						0.013	0.045		0.04	0.53		0.016						0.16	0.05		0.09		0.2	0.008			0.002	
BS 12A		0.022	0.011		0.003		0.002	1.03	0.0007		0.052	0.013	1.8	0.12		95.3853							0.02		0.24	0.31		0.17		0.092		0.033	0.02						0.008	0.015		0.008	0.43		0.023						0.01			0.058		0.099	0.021			0.004	
BS 13	0.0002	0.11	0.046		0.0021		0.002	0.255	0.003		0.07	0.2	0.057	0.028		94.4202							0.012	0.0028	1	0.048		0.037		3.12		0.017	0.0007						0.034	0.03		0.005	0.23		0.062						0.03	0.004		0.003		0.029	0.04		0.002	0.1	
BS 13A		0.075	0.044		0.0045		0.001	0.46	0.0012		0.007	0.22	0.057	0.034		97.4373							0.001		0.54	0.056		0.013		0.43		0.017	0.014						0.029	0.03		0.056	0.19		0.062						0.09			0.047		0.023	0.037			0.024	
BS 13B		0.016	0.05		0.00002		0.0001	0.211	0.0001		0.0005	0.19	0.081	0.023		98.37963							0.0005	0.00005	0.316	0.05	0.0099	0.003		0.43	0.02	0.018	0.0009						0.005	0.027		0.023	0.015		0.061						0.005			0.004		0.01	0.04		0.0003	0.01	
BS 14		0.06	0.004		0.01		0.005	0.81	0.0018		0.035	0.011	0.021	0.99		94.5995							0.0084	0.0043	1.9	0.005		0.011		0.014		0.008	0.011						0.004	0.031		0.004	1.16		0.15						0.007	0.005		0.05		0.018	0.011		0.001	0.05	
BS 14A		0.012	0.01		0.009		0.001	0.49	0.0045		0.004		0.055	1.09		94.2686							0.0009		1.79	0.005		0.005		0.77		0.022	0.007						0.083	0.053		0.12	1.05		0.11						0.007			0.016		0.005	0.008			0.004	
BS 14B		0.024	0.01		0.0001		0.00005	0.642	0.0012		0.009	0.009	0.05	1.14		93.86595							0.003	0.0004	1.71	0.004	0.009	0.041		0.95	0.005	0.028	0.021						0.006	0.043		0.025	1.26		0.097						0.002	0.0004		0.03		0.01	0.002		0.0009	0.001	
BS 151		0.002	0.002					0.09				0.018	13.19	0.11		84.7322									0.41	0.088	0.022	0.005		0.24	0.009	0.021	0.0008						0.018			0.328	0.65		0.005									0.003		0.046	0.01				
BS 155		0.001	0.01					1				0.019	16.64	0.035		80.6505									0.35	0.46	0.032	0.002		0.13	0.0048	0.014	0.001						0.145	0.0007			0.4		0.003									0.002		0.1					
BS 156		0.002						1.06				0.047	16.87	0.09		78.9945									1.15	0.5	0.041	0.005		0.35	0.0045	0.022							0.007			0.142	0.47		0.004									0.001		0.13	0.11				
BS 160		0.0158						0.013				17.304	0.895	0.122		52.1176									0.254	0.149		0.001		28.98		0.0036							0.001				0.123											0.001			0.019			0.001	
BS 160A		0.088	0.0011		0.001			0.0064	0.0004			17	0.0138	0.026		52.87034								0.0032	0.18	0.01	0.0026	0.0014		29.6	0.0022	0.0007	0.00006						0.0002	0.0004			0.158		0.0024						0.0001			0.026		0.0008	0.0001			0.0048	
BS 161		0.1004			0.0017			0.0047				9.052	0.0873	0.028		66.6389									0.009	4.942		0.005		18.473		0.0025							0.0025				0.0195											0.6088			0.0247				
BS 162		0.134			0.001			0.1				17.83	21.6	0.02		31.2083							0.0265		0.91	2.829		0.011		21.78		0.011							0.001				0.38								0.752			0.0232			2.383
