Repository: filip-lux/CF_OES

# CF_OES
Calibration free algorithm in python + detector efficiency corrections

File: Samples_Fe_matrix_2021_12_10.txt (part 4 of 9)
Sample Name	Ag	Al	As	Au	B	Ba	Bi	C	Ca	Cd	Ce	Co	Cr	Cu	ENA	Fe	Ga	Ge	H	Hf	Hg	In	La	Mg	Mn	Mo	N	Nb	Nd	Ni	O	P	Pb	Pd	Pr	Pt	Re	Rh	S	Sb	Sc	Se	Si	Sm	Sn	Sol_Al	Sol_B	Sol_Ca	Sol_Ti	Sr	Ta	Te	Th	Ti	Tl	V	W	Y	Zn	Zr	Column1
CKD 180A		0.0001	0.00004		0.00003		0.00005	0.0008				0.0002	0.004	0.00005		99.98894									0.0001	0.004	0.0004	0.00002		0.0001		0.0001	0.00002						0.0002	0.00003		0.00005	0.0004		0.00002	  0.00010000					0.00002	0.00005		0.00007		0.00001	0.00005			0.00015	
CKD 180B		0.001						0.003					0.013	0.006		99.9021									0.047	0.001				0.018		0.004							0.0038				0.001														0.0001				
CKD 181A		0.016	0.027		0.0069		0.0001	0.225				0.05	0.66	0.093		95.4885									0.971	0.385	0.005	0.058		0.725		0.039	0.0005						0.007	0.016			0.435		0.113	  0.01400000					0.039			0.149		0.302	0.188			0.001	
CKD 182A		0.023	0.005		0.0003			1.38		  0.00005000		0.171	0.122	0.293		94.60815									0.37	0.011	0.0049	0.001		2.82		0.008	0.0004						0.006	0.001			0.123		0.004	  0.01700000					0.0002			0.004		0.027	0.016			0.001	
CKD 183A		0.15	0.005		0.0005		0.00005	0.047		  0.00012000	0.002	0.119	0.204	0.568		94.49563							0.0001		1.74	0.036	0.0036	0.006		1.09		0.009	0.0009						0.012	0.001			1.02		0.051	  0.14100000					0.0001			0.003		0.004	0.354			0.078	
CKD 184A		0.022	0.006		0.0005		0.001	1.013		  0.00012000	0.0001	0.007	2.33	0.089		93.57728							0.0001		2.23	0.016	0.0104	0.013		0.25		0.028	0.0002						0.01	0.002		0.008	0.348		0.008	  0.01600000					0.0002	0.0001		0.01		0.017	0.001			0.002	
CKD 185A		0.06	0.022		0.0116			0.566		  0.00004000		0.032	0.032	0.179		93.63126									0.715	0.123	0.0051	0.2		3.84		0.024	0.002						0.02	0.011			0.23		0.003	  0.05400000					0.085	0.005		0.022		0.178	0.001			0.002	
CKD 186A		0.042	0.007		0.0009			0.393		  0.00008000		0.006	1.51	0.227		93.07092									1.315	0.255	0.006	0.004		1.58		0.013	0.0001						0.007	0.002			1.41		0.018	  0.03800000					0.009			0.047		0.021	0.054			0.002	
CKD 187A		0.019	0.007		0.0006		0.003	0.119		  0.00003000	0.0002	0.071	3.51	0.036		93.01237									0.525	0.565	0.0122	0.028		0.085		0.035	0.003						0.018	0.023		0.004	0.567		0.013	  0.01700000					0.015	0.0001		0.087		0.558	0.67		0.0005	0.013	
CKD 187C		0.038	0.007		0.0006		0.003	0.118				0.071	3.5	0.041		92.9581									0.53	0.563	0.0153	0.028		0.085		0.035	0.003						0.013	0.023			0.588		0.014						0.016			0.11		0.559	0.67			0.011	
CKD 188A		0.093	0.005		0.0047		0.0005	0.332		  0.00005000		0.006	5.11	0.057		90.54005									0.169	1.28	0.0076	0.122		0.445		0.006	0.001						0.033	0.006			0.775		0.005	  0.08300000					0.022	0.001		0.034		0.802	0.091		0.0001	0.052	
CKD 189A		0.041	0.08		0.003		0.0015	0.175		  0.00003000		0.007	1.065	0.06		90.01397									0.262	0.837	0.004	0.017		5.34		0.032	0.002						0.051	0.003			0.286		0.029	  0.03900000					0.005	0.0001		0.326		0.054	1.3		0.0004	0.005	
CKD 217A			0.04					2.6				0.012	1.8	0.09		91.768									0.41	0.18				0.345		0.071	0.003						0.056	0.035			2.4		0.04									0.025		0.12	0.005				
CKD 218A		0.035						2.75				0.007	2.39	0.015		91.469									0.09	0.13				0.025		0.97	0.001						0.01	0.003			1.96		0.005									0.08		0.035				0.025	
CKD 219A		0.005	0.105					2.8				0.007	0.92	0.335		91.671									1.77	0.03				0.17		0.29							0.042	0.06			1.44		0.08									0.06		0.205	0.01				
CKD 220A		0.03	0.015					3.15				0.085	0.44	0.275		91.664									1.44	0.24				0.52		0.18	0.02						0.091	0.18			1.2		0.05									0.125		0.24	0.005			0.05	
CKD 221A		0.03	0.07					3.3				0.007	0.19	0.06		91.828									0.79	1.48				0.025		0.56							0.13	0.02			0.69		0.135									0.18		0.39	0.115				
CKD 222A		0.01	0.17					3.45				0.155	0.095	1.15		91.698								0.1	0.385	0.86				1.04		0.015							0.007	0.11			0.54		0.175											0.01	0.03				
CKD 223A		0.005	0.025					3.75				0.02	0.04	0.53		91.89								0.07	1.01	0.66				1.45		0.055							0.01	0.01			0.4		0.005									0.005		0.01	0.055				
CKD 224A		0.01	0.015					4.4				0.035	0.025	0.7		91.553								0.05	0.105	0.41				2.49		0.004							0.01	0.003			0.17		0.005											0.005	0.01				
CKD 232		0.01	0.006		0.00001		0.00001	1.93				0.004	1.19	0.038		91.84116								0.00001	0.09	0.85	0.0178	0.005		0.026		0.009	0.001						0.039	0.026			3.5		0.003							0.005		0.03		0.37	0.006		0.00001	0.003	
CKD 233		0.02	0.073		0.015			2.12				0.009	1.92	0.11		92.1739									0.26	0.023	0.0101	0.003		0.062		0.033	0.027						0.14	0.055		0.018	2.59		0.033									0.12		0.125	0.044			0.016	
CKD 234		0.03	0.01		0.007			2.46				0.007	0.46	0.275		91.969									1.39	0.21		0.001		0.305		0.38	0.002						0.068	0.002		0.006	2.02		0.036							0.02		0.082		0.21	0.005		0.003	0.042	
CKD 235		0.015	0.1		0.028		0.008	2.73			0.00001	0.12	0.41	0.157		91.75886							0.00001	0.0035	1.86	0.46	0.0096	0.028	0.00001	0.195		0.78	0.011		0.00001				0.035	0.016		0.005	0.92		0.024							0.033		0.065		0.082	0.125		0.013	0.008	
CKD 236		0.005	0.019		0.00001		0.007	2.85			0.0005	0.048	0.05	0.215		91.81347								0.075	1.08	0.064		0.00001		1.77		0.084	0.002						0.019	0.022		0.00001	1.65		0.12							0.005		0.004		0.013	0.015		0.003	0.066	
CKD 237		0.007	0.009					3.03			0.008	0.082	0.15	0.545		92.135							0.003	0.017	0.13	1.34		0.008		0.7		0.175	0.002						0.02	0.11			1.2		0.2							0.027		0.003		0.034	0.035			0.03	
CKD 238A		0.01	0.003		0.00001		0.00001	3.5			0.059	0.006	0.018	0.97		91.83846							0.016	0.039	0.43	0.002	0.0035	0.012		1.1		0.054	0.025						0.006	0.17		0.008	1.5		0.06							0.00001		0.023		0.11	0.013		0.024	0.00001	
CKD 239		0.05	0.037		0.00001		0.005	4.2			0.036	0.026	0.052	0.085		91.86097							0.016	0.038	0.76	0.007		0.00001	0.011	2.42		0.024	0.005		0.005				0.018	0.003		0.033	0.27		0.005							0.005		0.003		0.002	0.008		0.015	0.00001	
CKD 241B		0.003	0.002		0.001		0.001	1.84			0.0006	0.004	0.683	0.011		93.2464							0.0005	0.0005	0.06	0.61	0.0053	0.003	0.0002	0.021		0.007	0.001		0.0015				0.123	0.139			3.15		0.003									0.001		0.08	0.001		0.0005	0.0005	
CKD 242B		0.042	0.009		0.005		0.02	2.06			0.0002	0.004	0.031	0.04		92.6584							0.0005	0.0005	0.189	1.21	0.0092	0.009	0.0001	0.022		0.044	0.027		0.0001				0.028	0.005		0.002	2.81		0.01							0.02		0.28		0.46	0.004				
CKD 243		0.012	0.08		0.009		0.00001	2.23	0.00005		0.00001	0.022	0.378	0.175		93.05883							0.00001	0.00001	0.385	0.263		0.024	0.00001	0.08		0.162	0.04		0.00001				0.085	0.082		0.05	2.44		0.111							0.00001		0.013		0.258	0.026		0.016	0.00005	
CKD 243A		0.013	0.087		0.009		0.001	2.32				0.026	0.398	0.187		92.9857							0.0005	0.0005	0.422	0.262	0.0037	0.019	0.0001	0.085		0.173	0.055		0.001				0.082	0.086		0.055	2.39		0.114									0.023		0.154	0.029		0.018	0.0005	
CKD 243B		0.013	0.078		0.01			2.29			0.0005	0.027	0.394	0.191		92.9562							0.0005	0.0005	0.466	0.252	0.005	0.024	0.0001	0.098		0.173	0.013		0.0007				0.081	0.079		0.016	2.44		0.11									0.003		0.227	0.026		0.025	0.0005	
CKD 244		0.07	0.041		0.084		0.00001	2.6	0.0003		0.014	0.047	0.274	0.295		92.96087							0.005	0.033	0.665	0.053	0.0088	0.004	0.004	0.36		0.024	0.002		0.002				0.019	0.003		0.00001	2.11		0.177							0.00001		0.033		0.004	0.055		0.018	0.034	
CKD 244B		0.019	0.04		0.093		0.0005	2.57			0.018	0.049	0.36	0.308		93.0224							0.009	0.025	0.68	0.056		0.006	0.0034	0.336		0.022	0.002		0.0027				0.011	0.004			2.06		0.179									0.019		0.002	0.052		0.026	0.025	
CKD 244C		0.071	0.043		0.086			2.57			0.017	0.05	0.248	0.301		92.928							0.008	0.031	0.715	0.059		0.006		0.344		0.027	0.003						0.012	0.004			2.15		0.175									0.034		0.002	0.052		0.027	0.037	
CKD 245A		0.019	0.002		0.007		0.008	2.94				0.003	0.166	0.076		92.7115								0.003	1.38	0.114		0.001		0.161		0.41	0.015						0.039	0.05		0.036	1.58		0.076							0.018		0.087		0.073	0.021		0.0005	0.003	
CKD 245B		0.038	0.006		0.003		0.009	2.95				0.007	0.197	0.081		92.56								0.003	1.38	0.115		0.029		0.194		0.42	0.02						0.035	0.052		0.029	1.59		0.076							0.017		0.11		0.055	0.02			0.004	
CKD 246B		0.101	0.003		0.0005		0.001	2.73			0.007	0.012	1.16	1.39		92.6588							0.003	0.016	0.354	0.009		0.001	0.0012	0.065		0.66	0.002		0.001				0.02	0.004			0.76		0.002									0.014		0.013	0.011			0.0005	
CKD 247		0.013	0.009		0.00052		0.01	3.12	0.0005		0.048	0.092	0.054	0.815		92.84737							0.022	0.037	1.01	0.015		0.057	0.0136	0.42		0.095	0.002		0.006				0.005	0.002		0.00001	1.16		0.038							0.017		0.058		0.008	0.005		0.013	0.007	
CKD 247B		0.043	0.01		0.0005		0.007	3.09			0.053	0.095	0.041	0.822		92.7297							0.019	0.056	1.05	0.023		0.052	0.0094	0.437		0.098	0.002		0.005				0.0034	0.005			1.2		0.038							0.008		0.067		0.013	0.002		0.012	0.009	
CKD 248		0.045	0.019		0.036		0.004	3.41	0.003		0.023	0.016	0.022	0.117		92.9766							0.014	0.064	0.245	0.003	0.0044	0.005	0.005	0.7		0.05	0.012		0.002				0.006	0.012		0.003	1.81		0.015							0.004		0.17		0.171	0.003		0.015	0.015	
CKD 248B		0.026	0.018		0.039		0.002	3.34			0.03	0.014	0.022	0.124		93.1267							0.009	0.037	0.265	0.001		0.005	0.004	0.68		0.05	0.013		0.002				0.0033	0.017		0.005	1.82		0.017							0.002		0.163		0.142	0.001		0.009	0.013	
CKD 248C		0.028	0.019		0.038		0.002	3.39			0.036	0.013	0.052	0.132		93.0495							0.011	0.048	0.281	0.001		0.003		0.688		0.053	0.013						0.0035	0.017		0.007	1.78		0.016							0.003		0.133		0.162	0.001		0.008	0.012	
CKD 248D		0.015	0.021		0.038		0.003	3.46			0.03	0.009	0.057	0.122		92.9868							0.01	0.039	0.25	0.001		0.005		0.714		0.058	0.011						0.0042	0.015		0.009	1.79		0.018							0.005		0.111		0.193	0.001		0.01	0.014	
CKD 249B		0.105	0.017		0.016		0.006	4.06			0.021	0.013	0.102	0.474		92.9293							0.006	0.04	0.121	0.013		0.013	0.0033	1.16		0.26	0.013		0.0026				0.0078	0.005		0.005	0.47		0.007									0.046		0.019	0.011		0.006	0.048	
CKD 249C		0.032	0.016		0.017		0.004	4.06			0.017	0.014	0.148	0.486		92.9495							0.004	0.042	0.099	0.011		0.011		1.21		0.27	0.009						0.0075	0.005		0.002	0.49		0.002									0.026		0.026	0.009		0.006	0.027	
CKD 250	0.0001	0.01	0.0001	0.0001	0.0001		0.0001	1.12	0.0001		0.0001	0.085	0.61	0.22		79.33019								0.0001	0.32	0.005		0.0001		17.7		0.015	0.0001						0.024	0.0001		0.0001	0.55		0.009						0.0001	0.0001		0.0001		0.00001	0.0001		0.0001	0.0001	
CKD 251	0.0001	0.02	0.0001		0.0001		0.0001	2.25	0.0001		0.017	0.09	1.07	0.38		73.0438								0.022	1.97	0.12		0.1		19.7		0.017	0.009						0.015	0.0001		0.0001	1.14		0.01						0.0001	0.0001		0.005		0.02	0.0001		0.0001	0.0001	
CKD 252		0.01	0.0001		0.0001		0.0001	2.4	0.0001		0.0001	0.105	1.66	0.13		70.4136								0.125	1	0.005		0.0001		22		0.027	0.0001						0.008	0.0001		0.0001	2.06		0.005						0.0001	0.0001		0.02		0.03	0.0001		0.0001	0.0001	
CKD 253		0.035	0.0001		0.0001			2.45			0.018	0.105	2.92	0.29		67.4153								0.038	0.74	0.01		0.0001		23.6		0.06	0.0001						0.008	0.0001			2.28		0.005						0.0001			0.005		0.02	0.0001				
CKD 254		0.05	0.0001		0.0001			2.78			0.039	0.06	0.23	0.11		74.4995								0.058	4.5	0.41		0.26		14.3		0.043	0.012						0.018	0.0001			2.6		0.02						0.0001			0.005		0.005	0.0001				
CMSI 2182		0.112			0.0023			0.188					0.389	0.277		96.6187									1.44					0.166		0.013							0.046				0.305			  0.10600000	  0.00180000							0.285		0.158					
CMSI 2184		0.086			0.0042			0.392					0.174	0.03		97.17709									1.08					0.241		0.028							0.019				0.626			  0.08200000	  0.00370000							0.116		0.023					
CMSI 2185		0.201			0.0019			0.506					0.102	0.126		94.9855									0.755					0.314		0.034							0.012				1.96			  0.19700000	  0.00160000							0.76		0.241					
COGNE 4502								0.352					22.93			66.4713									2.91	0.12				7.02		0.028							0.0087				0.16																		
COGNE 5145								0.682					21.32			69.9396									5.9	0.24				1.68									0.0084				0.23																		
COGNE 5372								0.611					21.57			65.5954									8.03	0.07				3.94		0.028							0.0156				0.14																		
COGNE 5659								0.52					21.04			67.1367									8.63	0.1				2.33		0.031							0.0023				0.21																		
COGNE 5988								0.68					21.21			69.2382									6.4	0.11				1.77		0.032							0.0098				0.45													0.1					
CORUS N5334		0.002						0.079					0.09	0.22		97.716									1.08	0.04				0.13		0.049	0.24						0.33				0.013		0.011																
CORUS N5336		0.002						0.08					0.13	0.24		97.652									1.08	0.03				0.16		0.058	0.27						0.275				0.012		0.011																
CORUS N5340		0.036						0.17					0.98	0.15		96.79									1.21	0.03				0.12		0.012	0.25						0.028				0.215		0.009																
CORUS N5349		0.003						0.43					0.11	0.15		97.281									1.27	0.04				0.14		0.01	0.19						0.25				0.119		0.007																
CORUS N5353		0.003						0.32					0.11	0.19		97.179									1.4	0.05				0.26		0.015	0.185						0.12				0.154		0.014																
CORUS N5399		0.002						0.08					0.07	0.17		98.125									0.99	0.03				0.13		0.049	0.001						0.33				0.01		0.013																
CS 40/C		0.001			0.0001			0.036	0.0006			0.066	19.27	0.222		62.1143									9.81	0.285	0.287	0.002		7.19		0.025	0.005						0.002			0.019	0.381		0.002						0.001			0.001		0.139	0.138			0.003	
CS 60/C		0.018			0.0001			0.074	0.006			0.102	16.2	0.431		61.4799									8.81	0.147	0.166	0.002		8.32		0.022	0.008						0.001			0.017	4.08		0.008						0.001			0.011		0.092	0.001			0.003	
CS M50/D		0.001			0.003			0.82	0.0002			0.01	4.13	0.036		89.2683									0.235	4.17		0.005		0.07		0.012	0.0005						0.01			0.003	0.21		0.002						0.01			0.01		0.98	0.01			0.004	
CS PH13-8MO		1.04			0.0005			0.04	0.0004			0.04	12.3	0.029		75.7476									0.043	2.2	0.003	0.005		8.44		0.005	0.005						0.0025			0.005	0.05		0.005						0.005			0.02		0.005	0.005			0.004	
CSM 1		0.086							0.0005							97.5935									1.57	0.32		0.053		0.03		0.012							0.005				0.33																		
CSM 2		0.053							0.0011							96.6669									2.23	0.58		0.054		0.03		0.012							0.013				0.36																		
CSM 4		0.046							0.007							96.793									2.23	0.34		0.053		0.03		0.011							0.01				0.48																		
CSM 5		0.044							0.02							96.77									2.17	0.29		0.051		0.03		0.005							0.01				0.61																		
CSM CA-12								0.086	0.00045				0.023	0.029		97.46455									1.68	0.35				0.023		0.01							0.014				0.32																		
CSM CA-140								0.11	0.015				0.018	0.014		96.579									2.32	0.33				0.022		0.004							0.008				0.58																		
CSM CA-20								0.14	0.0012				0.019	0.029		96.4728									2.35	0.59				0.019		0.012							0.017				0.35																		
CSM CA-72								0.11	0.0063				0.02	0.027		97.4167									1.55	0.37				0.018		0.01							0.012				0.46																		
CT 312		0.01						0.126				0.11	29.8	0.15		58.339									1.6	0.22				8.93		0.024							0.011				0.46											0.11		0.09	0.02				
CT 484		0.25	0.016					0.22			0.016	0.11	1.22	0.23		94.5914									1.28	0.27		0.22		0.49		0.05	0.0026						0.034				0.42								0.15			0.25		0.14				0.04	
CTIF 1321								2.63					0.07	0.05		93.472									0.67	0.12				0.46		0.27							0.17				1.96		0.07									0.04		0.018					
CTIF 1321/2								2.63					0.07	0.05		93.472									0.67	0.12				0.46		0.27							0.17				1.96		0.07									0.04		0.018					
CTIF 1321/A87								2.63					0.07	0.05		93.472									0.67	0.12				0.46		0.27							0.17				1.96		0.07									0.04		0.018					
CTIF 1350								2.53					1.26	1.03		89.835									0.7	0.99				1.75		0.042							0.053				1.81																		
CTIF 13-8		0.0023						3.3095					0.7835	0.0247		90.00522									1.2698	0.0092				1.81008		0.0993							0.0304				2.6274											0.0286							
CTIF 1380								3.22					0.21	0.155		92.817									0.215	0.445				0.19		1.285							0.021				1.11		0.121									0.036		0.175					
CTIF 1380/2								3.22					0.21	0.155		92.817									0.215	0.445				0.19		1.285							0.021				1.11		0.121									0.036		0.175					
CTIF 1380/3								3.22					0.21	0.155		92.817									0.215	0.445				0.19		1.285							0.021				1.11		0.121									0.036		0.175					
CTIF 1525								2.4					3	0.034		89.035									0.23					4.92		0.12							0.021				0.24																		
CTIF 1582/A245								3.7								93.824								0.016	0.274					0.54		0.026											1.62																		
CTIF 1582/A250								3.7								93.824								0.016	0.274					0.54		0.026											1.62																		
CTIF 1582/A71								3.74					0.035	0.025		93.742								0.05	0.252					0.54		0.026											1.59																		
CTIF 1588/A240								3.4								92.729								0.078	0.325					0.78		0.048											2.64																		
CTIF 1588/A53								3.4					0.042	0.014		92.646								0.105	0.325					0.78		0.048											2.64																		
CTIF 1721								3.52					0.37	0.11		93.309									0.7	0.2				0.119		0.705							0.11				0.65											0.115		0.092					
CTIF 1721/2								3.52					0.37	0.11		93.309									0.7	0.2				0.119		0.705							0.11				0.65											0.115		0.092					
CTIF 1721/3								3.52					0.37	0.11		93.309									0.7	0.2				0.119		0.705							0.11				0.65											0.115		0.092					
CTIF 1721/4								3.52					0.37	0.11		93.309									0.7	0.2				0.119		0.705							0.11				0.65											0.115		0.092					
CTIF 1721/B7								3.52					0.37	0.11		93.318									0.7	0.2				0.11		0.705							0.11				0.65											0.115		0.092					
CTIF 1728								3.04					0.8	2.01		89.482									0.76	1.45				0.98		0.053							0.115				1.31																		
CTIF 17-3		0.0023						3.5835					0.7925	0.0241		89.77328									1.2646	0.0093				1.80011		0.1002							0.0377				2.5838											0.0286							
CTIF 1742/B								3.45					1.64	0.02		89.83									0.71	0.74				2.45		0.3							0.02				0.84																		
CTIF 1761								3.03					2.32	0.02		89.42									0.44	0.3				3.69		0.2							0.02				0.56																		
CTIF 22-15		0.0031						3.3642					0.2149	0.1816		91.2494									0.5907	0.0321				0.1021		0.8507							0.0199				3.2428											0.1485							
CTIF 2249/A29								2.96								91.885								0.09	0.7					0.945		0.06											3.36																		
CTIF 2263/B332								3.34								92.658								0.09	0.53					1.33		0.052											2																		
CTIF 2263/C244								3.28								92.423								0.064	0.52					1.66		0.053											2																		
CTIF 2263/C281								3.28								92.425								0.062	0.52					1.66		0.053											2																		
CTIF 2705/A25								3.43								94.477								0.05	0.51					0.42		0.023											1.09																		
CTIF 2705/B34								3.43					0.22			94.259								0.048	0.51					0.42		0.023											1.09																		
CTIF 2718/C260								3.81								93.743								0.061	0.333					1.26		0.025											0.768																		
CTIF 3119/A218								3.7								94.162								0.032	0.31					0.19		0.036											1.57																		
CTIF 3119/B519								3.68								94.205								0.009	0.31					0.19		0.036											1.57																		
CTIF 3514/B280								2.43								95.341								0.003	0.18					0.038		0.028											1.98																		
CTIF 398								2.7					0.17	0.27		93.738									0.7	0.07				0.29		0.45							0.022				1.52		0.01									0.04		0.02					
CTIF 398/2								2.7					0.17	0.27		93.738									0.7	0.07				0.29		0.45							0.022				1.52		0.01									0.04		0.02					
CTIF 398/B146								2.76					0.17	0.27		93.668									0.7	0.07				0.29		0.45							0.022				1.53		0.01									0.04		0.02					
CTIF 400/A201								3.1					0.24	0.095		93.357									0.23	0.4				0.17		1							0.008				1.13		0.1									0.05		0.12					
CTIF 4055A								3.05					0.026	0.025		90.457								0.086	0.79					1.86		0.055							0.001				3.65																		
CTIF 4055B								3.02					0.026	0.025		90.528								0.045	0.79					1.86		0.055							0.001				3.65																		
CTIF 4497/C18								3.12					0.04	0.048		90.944								0.073	0.605					1.9		0.043							0.002				2.66		0.094									0.031		0.44					
CTIF 5037/B187								3.045					0.014			92.0285								0.018	0.76					0.64		0.043							0.0025				3.42											0.029							
CTIF 6736								2.86					0.029	0.0258		92.8643								0.135	0.653					1.76		0.0119							0.002				1.62											0.009		0.03					
CTIF 804/A110								2.22					0.043	0.42		94.405									0.145					0.085		0.044							0.018				2.52											0.01		0.09					
CTIF 843								2.01					0.043	0.03		93.511									0.73	0.031				0.06		0.11							0.061				3.14		0.25									0.014		0.01					
CTIF 843/2								2.01					0.043	0.03		93.511									0.73	0.031				0.06		0.11							0.061				3.14		0.25									0.014		0.01					
CTIF 843/B132								2.01					0.043	0.038		93.503									0.73	0.031				0.06		0.11							0.061				3.14		0.25									0.014		0.01					
CTIF 865/1		0.0026						3.4393					0.5096	0.0083		92.7126									0.7402	0.0023				0.006		0.0517							0.038				2.3548											0.1346							
CTIF 865/2		0.0026						3.3893					0.4822	0.0083		92.8103									0.7236	0.0022				0.0061		0.041							0.0353				2.3756											0.1235							
CTIF 9172/B140								2.65					0.096	0.055		93.349									0.71	0.096				0.57		0.215							0.17				2		0.048									0.026		0.015					
CTIF 9172/B142								2.65					0.096	0.055		93.349									0.71	0.096				0.57		0.215							0.17				2		0.048									0.026		0.015					
CTIF 9172/B143								2.65					0.096	0.055		93.349									0.71	0.096				0.57		0.215							0.17				2		0.048									0.026		0.015					
CTIF 9177/A110								2.99					0.162	0.25		93.348									0.73	0.056				0.31		0.485							0.019				1.55		0.01									0.07		0.02					
CTIF 9177/A111								2.99					0.162	0.25		93.348									0.73	0.056				0.31		0.485							0.019				1.55		0.01									0.07		0.02					
CTIF 9177/A113								2.99					0.162	0.25		93.348									0.73	0.056				0.31		0.485							0.019				1.55		0.01									0.07		0.02					
CTIF 9180/B137								3.04					0.21	0.14		93.463									0.25	0.39				0.16		0.99							0.017				1.06		0.086									0.074		0.12					
CTIF 9180/B138								3.04					0.21	0.14		93.463									0.25	0.39				0.16		0.99							0.017				1.06		0.086									0.074		0.12					
CTIF 9180/B139								3.04					0.21	0.14		93.463									0.25	0.39				0.16		0.99							0.017				1.06		0.086									0.074		0.12					
CTIF 9183/B110								3.49					0.45	0.087		93.457									0.665	0.22				0.12		0.64							0.089				0.63		0.014									0.071		0.067					
CTIF 9183/B112								3.49					0.45	0.087		93.457									0.665	0.22				0.12		0.64							0.089				0.63		0.014									0.071		0.067					
CTIF 946/B257								3.44								92.871								0.007	0.43					1.3		0.042											1.91																		
CTIF 946/B260								3.44								92.871								0.007	0.43					1.3		0.042											1.91																		
CTIF 9556/A42								3.78								93.898								0.042	0.21					0.55		0.04											1.48																		
CTIF 9562/A66								2.11					0.02	0.035		93.808									0.545	0.021				0.06		0.047							0.044				3.11		0.2																
CTIF 9562/A67								2.11					0.02	0.035		93.808									0.545	0.021				0.06		0.047							0.044				3.11		0.2																
CTIF 9562/A68								2.11					0.02	0.035		93.808									0.545	0.021				0.06		0.047							0.044				3.11		0.2																
CTIF 9562/B36								2.11					0.02	0.035		93.988									0.545	0.021				0.06		0.047							0.044				3.11		0.02																
CTIF 9563/A19								2.41						0.42		93.305									1.22							0.047							0.018				2.48													0.1					
CTIF 9563/A21								2.41						0.42		93.305									1.22							0.047							0.018				2.48													0.1					
CTIF 9563/A22								2.41						0.42		93.305									1.22							0.047							0.018				2.48													0.1					
CTIF 9563/B7								2.42						0.42		93.275									1.23							0.047							0.018				2.49													0.1					
CTIF 9731/A								3.1					0.76	2.02		89.519									0.65	1.48				1.04		0.036							0.105				1.29																		
CTIF 9731/B								3.1					0.76	2.02		89.484									0.67	1.48				1.04		0.036							0.105				1.305																		
CTIF 9732/A								2.61					1.26	1		89.618									0.7	0.97				1.74		0.036							0.056				2.01																		
CTIF 9732/B								2.61					1.26	1		89.613									0.705	0.97				1.74		0.036							0.056				2.01																		
CTIF 9733/A								3.48					1.86			89.529									0.705	0.85				2.45		0.34							0.026				0.76																		
CTIF 9733/B								3.505					1.86			89.534									0.705	0.82				2.45		0.34							0.026				0.76																		
CTIF 9734/A								2.98					2.32			89.524									0.43	0.34				3.72		0.21							0.016				0.46																		
CTIF 9735/A								2.38					3.05			88.957									0.25	0.01				4.98		0.11							0.023				0.24																		
CTIF 9735/B								2.405					3.05			88.932									0.25	0.01				4.98		0.11							0.023				0.24																		
CTIF 9741/B135								3.04								93.582								0.006	0.2					0.49		0.032											2.65																		
CTIF 9741/B15								3.11								93.491								0.022	0.175					0.49		0.032											2.68																		
CTIF 9741/B18								3.11								93.491								0.022	0.175					0.49		0.032											2.68																		
CTIF 9742/A35								2.89								91.702								0.05	0.74					1.04		0.058											3.52																		
CTIF 9742/A36								2.89								91.702								0.05	0.74					1.04		0.058											3.52																		
CTIF A/66		0.0074						3.4993					0.0291	0.0516		93.7831									0.5558	0.005				0.0819		0.1967							0.0441				1.7056											0.0404							
CTIF A/67								2.21								91.745									1	0.85				1.46		0.075							0.01				2.65																		
CTIF A/71		0.0011						3.6775					0.3207	0.3784		93.0705									0.7593	0.0014				0.0164		0.0993							0.0186				1.6142											0.0426							
CTIF A/72								3.15								93.096									0.81	0.37				0.18		0.45							0.094				1.85																		
CTIF A/73								3.31					0.74	0.026		90.136									1.28					1.89		0.1							0.038				2.48																		
CTIF A/74		0.124						2.76						1.07		92.369									0.95					0.115		0.115							0.027				2.47																		
CTIF A/75		0.016						3.54								93.277									0.68							0.72							0.117				1.65																		
CTIF C/73								3.1					0.93			89.185									0.81					3.96		0.063							0.012				1.94																		
CTIF C/74		0.065						3.1					0.19	1.29		91.897									0.77					0.51		0.12							0.098				1.96																		
CTIF C/75		0.004						2.63					0.035	0.068		93.435									0.93					0.03		0.36							0.032				2.4											0.051		0.025					
CTIF D/60		0.0025						4.2605					0.2056	0.1807		90.5636									0.5397	0.0309				0.1069		0.7403							0.0383				3.201											0.13							
CTIF E/70								3.52					0.055	0.14		94.16									0.53	0.1				0.14		0.052							0.033				1.27																		
CTIF E/74		0.015						2.93						0.59		92.089									0.305							0.056							0.015				4																		
CTIF E/75		0.011						3.219					0.014	0.112		92.34									0.11					1.04		0.087							0.006				3.02											0.029		0.012					
CTIF E74/1		0.0146						2.927					0.007	0.5636		91.9817									0.3056	0.0039				0.0746		0.0553							0.0142				4.0188											0.0337							
CTIF E74/2		0.0144						2.9597					0.0066	0.5714		91.9225									0.2979	0.0038				0.0755		0.0469							0.0127				4.0578											0.0308							
CTIF E74/3		0.0147						2.9412					0.0063	0.576		91.9545									0.2954	0.0038				0.0756		0.0449							0.0122				4.0454											0.03							
CTIF E74/4		0.0143						2.9827					0.0067	0.5624		91.9069									0.3005	0.0038				0.0732		0.0495							0.0129				4.0549											0.0322							
CTIF F4/10		0.1849						2.9686					2.1384	5.8288		69.54938									2.4665	0.0089				13.91092		0.0696							0.0138				2.8181											0.0421							
CTIF FCR1-2A								2.4					19.25			74.573									0.62	1.3				1.35		0.03							0.007				0.47																		
CTIF FCR1-3B								2.48					18.71	0.031		75.183									0.65	1.14				1.3		0.019							0.007				0.48																		
CTIF FCR2-3A								3.02					11.95			79.6									1.22	0.55				2.38		0.17							0.05				1.06																		
CTIF FCR2-3B								3.01					11.95			79.61									1.22	0.55				2.38		0.17							0.05				1.06																		
CTIF FCR3A								2.03					14.85	0.025		80.159									1.02	0.88				0.7		0.025							0.026				0.285																		
CTIF FCR3B								2.01					14.85	0.025		80.194									1.01	0.88				0.7		0.025							0.026				0.28																		
CTIF FCR4-1B								2.53					24.2	1.32		65.586									2.07	2.16				0.571		0.097							0.066				1.4																		
CTIF FCR4-1C								2.49					24.2	1.32		65.646									2.05	2.16				0.571		0.097							0.066				1.4																		
CTIF FCR5-1B								3.43					28.5	1.02		60.0005									0.65	3.27				2.69		0.052							0.0175				0.37																		
CTIF FCR5A								3.68					29.8	0.92		58.628									0.62	3.15				2.49		0.065							0.027				0.62																		
CTIF FCR6A								1.54					29.85	0.47		64.172									1.06	0.54				1.28		0.13							0.088				0.87																		
CTIF FCR7/B122								3.59					15.02	0.07		75.092									0.95	3.78				0.16		0.029							0.009				0.62														0.68				
CTIF FCR7A								3.53					15.02	0.07		75.152									0.95	3.78				0.16		0.029							0.009				0.62														0.68				
CTIF FCR7B								3.51					15.02	0.07		75.172									0.95	3.78				0.16		0.029							0.009				0.62														0.68				
CTIF FCRNI1								1.255					26.23	0.0198		53.1462									0.7					16.55		0.41							0.059				1.63																		
CTIF FCRNI1A								1.27					26.2	0.02		53.2									0.71					16.5		0.41							0.06				1.63																		
CTIF FCRNI2A								2.02					29			53.611									0.61					13.05		0.185							0.024				1.5																		
CTIF FCRNI3A								2.75					31.65			53.313									0.48					11.05		0.036							0.011				0.71																		
CTIF FL1-1								2.12					0.064	0.0195		92.9235									0.815	0.038				0.245		0.118							0.0765				3.24		0.305									0.0205		0.015					
CTIF FL4-1			0.05				0.004	2.66					0.455	0.0168		92.6501									0.525	0.09	0.007			0.061		0.288							0.137				2.91		0.0011									0.029		0.116					
CTIF FO10-2/A244								3.48					0.407	0.12		93.509									1.01	0.25				0.12		0.17							0.093				0.67											0.063		0.108					
CTIF FO10-2/A50								3.5					0.407	0.12		93.489									1.01	0.25				0.12		0.17							0.093				0.67											0.063		0.108					
CTIF FO10-2/B23								3.5					0.407	0.12		93.489									1.01	0.25				0.12		0.17							0.093				0.67											0.063		0.108					
CTIF FO1-1								2.11					0.058			93.317									0.728	0.035				0.092		0.113							0.069				3.17		0.278									0.022		0.008					
CTIF FO1-1/2								2.11					0.058			93.317									0.728	0.035				0.092		0.113							0.069				3.17		0.278									0.022		0.008					
CTIF FO1-2/A172								2.05					0.055	0.038		93.334									0.75	0.032				0.065		0.12							0.065				3.2		0.27									0.011		0.01					
CTIF FO1-3								2.12					0.072	0.016		93.081									0.77	0.047				0.094		0.095							0.005				3.38		0.29									0.02		0.01					
CTIF FO1-3/A312								2.1					0.072	0.016		93.101									0.77	0.047				0.094		0.095							0.005				3.38		0.29									0.02		0.01					
CTIF FO1-3/A314								2.1					0.072	0.016		93.101									0.77	0.047				0.094		0.095							0.005				3.38		0.29									0.02		0.01					
CTIF FO1-3/A353								2.08					0.072	0.016		93.121									0.77	0.047				0.094		0.095							0.005				3.38		0.29									0.02		0.01					
CTIF FO1-3/B228								2.12					0.072	0.016		93.081									0.77	0.047				0.094		0.095							0.005				3.38		0.29									0.02		0.01					
CTIF FO2								2.29					0.04	0.4		93.456									1.18					0.06		0.055							0.019				2.49											0.01							
CTIF FO2/2								2.29					0.04	0.4		93.456									1.18					0.06		0.055							0.019				2.49											0.01							
CTIF FO2/3								2.29					0.04	0.4		93.456									1.18					0.06		0.055							0.019				2.49											0.01							
CTIF FO2/4								2.29					0.04	0.4		93.456									1.18					0.06		0.055							0.019				2.49											0.01							
CTIF FO2-1/B353								2.2					0.021	0.425		93.55									1.145					0.026		0.053							0.02				2.535											0.02		0.005					
CTIF FO2-1/B358								2.2					0.021	0.425		93.55									1.145					0.026		0.053							0.02				2.535											0.02		0.005					
CTIF FO2-1/B363								2.2					0.021	0.425		93.55									1.145					0.026		0.053							0.02				2.535											0.02		0.005					
CTIF FO2-1/B375								2.2					0.021	0.425		93.55									1.145					0.026		0.053							0.02				2.535											0.02		0.005					
CTIF FO2A								2.3					0.062	0.4		93.317									1.22					0.11		0.05							0.056				2.38		0.067									0.02		0.018					
CTIF FO3								2.685					0.091	0.093		93.304									0.65	0.122				0.48		0.24							0.175				2.01		0.094									0.04		0.016					
CTIF FO3-1/B336								2.65					0.063	0.064		93.451									0.685	0.12				0.43		0.25							0.172				2		0.08									0.02		0.015					
CTIF FO3-2/A95								2.65					0.075	0.045		93.413									0.69	0.105				0.435		0.255							0.17				2.05		0.05									0.042		0.02					
CTIF FO3-2/B313								2.64					0.075	0.045		93.423									0.69	0.105				0.435		0.255							0.17				2.05		0.05									0.042		0.02					
CTIF FO3A			0.015					2.61				0.012	0.125	0.229		92.605									0.88	0.153				0.565		0.37							0.18	0.001			1.97		0.14									0.073		0.072					
CTIF FO4								2.9					0.15	0.27		93.352									0.69	0.08				0.32		0.58							0.013				1.55											0.061		0.034					
CTIF FO4/2								2.9					0.15	0.27		93.352									0.69	0.08				0.32		0.58							0.013				1.55											0.061		0.034					
CTIF FO4-1/A256								2.98					0.16	0.26		93.258									0.81	0.06				0.33		0.45							0.02				1.56		0.007									0.085		0.02					
CTIF FO4-1/A281								2.98					0.16	0.26		93.258									0.81	0.06				0.33		0.45							0.02				1.56		0.007									0.085		0.02					
CTIF FO4-1/B243								2.98					0.16	0.26		93.258									0.81	0.06				0.33		0.45							0.02				1.56		0.007									0.085		0.02					
CTIF FO4-1/B254								2.98					0.16	0.26		93.258									0.81	0.06				0.33		0.45							0.02				1.56		0.007									0.085		0.02					
CTIF FO4-1/B265								2.98					0.16	0.26		93.258									0.81	0.06				0.33		0.45							0.02				1.56		0.007									0.085		0.02					
CTIF FO4-1/B326								2.97					0.16	0.26		93.272									0.81	0.06				0.33		0.45							0.02				1.56		0.003									0.085		0.02					
CTIF FO4-2/A178								2.87					0.17	0.32		93.157									0.7	0.095				0.31		0.62							0.013				1.58		0.07									0.05		0.045					
CTIF FO4A								2.81					0.17	0.31		93.419									0.64	0.095				0.32		0.58							0.009				1.51		0.013									0.075		0.049					
CTIF FO5-1/A175								3.1					0.235	0.15		93.09									0.24	0.42				0.175		1.14							0.02				1.13		0.125									0.045		0.13					
CTIF FO5-1/A284								3.1					0.235	0.15		93.09									0.24	0.42				0.175		1.14							0.02				1.13		0.125									0.045		0.13					
CTIF FO5-1/A352								3.1					0.235	0.15		93.09									0.24	0.42				0.175		1.14							0.02				1.13		0.125									0.045		0.13					
CTIF FO5-1/A359								3.1					0.235	0.15		93.09									0.24	0.42				0.175		1.14							0.02				1.13		0.125									0.045		0.13					
CTIF FO5-1/B213								3.1					0.235	0.15		93.09									0.24	0.42				0.175		1.14							0.02				1.13		0.125									0.045		0.13					
CTIF FO5-2/A251								3.34					0.24	0.125		93.44									0.24	0.41				0.165		1.01							0.021				0.785		0.1									0.024		0.1					
CTIF FO5-3B								3					0.258	0.21		92.815									0.28	0.43				0.215		1.39							0.024				1.08		0.17									0.053		0.075					
CTIF FO5-4A			0.003					3.29				0.019	0.305	0.12		93.081									0.235	0.41				0.172		1.3							0.027				0.74		0.109									0.044		0.145					
CTIF FO6-2/A245								3.61					0.49	0.21		92.57									0.78	0.25				0.08		0.86							0.098				0.86		0.059									0.1		0.033					
CTIF FO6-2/A247								3.61					0.49	0.21		92.57									0.78	0.25				0.08		0.86							0.098				0.86		0.059									0.1		0.033					
CTIF FO6-2/B107								3.61					0.49	0.21		92.57									0.78	0.25				0.08		0.86							0.098				0.86		0.059									0.1		0.033					
CTIF FO6-2/B39								3.61					0.49	0.21		92.57									0.78	0.25				0.08		0.86							0.098				0.86		0.059									0.1		0.033					
CTIF FO6A								3.54					0.5	0.13		92.923									0.73	0.205				0.16		0.84							0.087				0.57		0.17									0.042		0.103					
CTIF FO7-2/A163								2.51					0.455	0.125		93.98									0.71	0.26				0.15		0.84							0.085				0.685											0.07		0.13					
CTIF FO7-2/B133								2.51					0.455	0.125		93.98									0.71	0.26				0.15		0.84							0.085				0.685											0.07		0.13					
CTIF FO7-2/B89								2.51					0.455	0.125		93.98									0.71	0.26				0.15		0.84							0.085				0.685											0.07		0.13					
CTIF FO8-1/A47								3.8					0.255	0.029		94.387									0.32							0.101							0.02				1.03											0.048		0.01					
CTIF FO8-1/B156								3.8					0.255	0.029		94.387									0.32							0.101							0.02				1.03											0.048		0.01					
CTIF FO8-1/B49								3.8					0.255	0.029		94.387									0.32							0.101							0.02				1.03											0.048		0.01					
CTIF FO9-1/A63								2.96					0.18	0.315		93.441									0.74	0.12				0.44		0.04							0.013				1.58		0.15									0.015		0.006					
CTIF FO9-1/B347								2.96					0.18	0.315		93.441									0.74	0.12				0.44		0.04							0.013				1.58		0.15									0.015		0.006					
CTIF FO9-1/B45								2.96					0.18	0.315		93.441									0.74	0.12				0.44		0.04							0.013				1.58		0.15									0.015		0.006					
CTIF FT2-1								3.37					0.03	0.01		93.69									0.775					0.07		0.045							0.095				1.41											0.1		0.405					
CTIF H/60								2.21								89.806									0.85							0.25							0.084				6.8																		
CTIF L/67								2.96					1.95	6.06		69.85									2.4					14		0.07							0.01				2.7																		
CTIF NH1								3.02					0.77	1.98		89.699									0.73	1.4				0.953		0.053							0.105				1.29																		
CTIF NH2-1								2.6					1.18	1.01		89.707									0.675	0.98				1.71		0.06							0.058				2.02																		
CTIF NH3								3.45					1.64	0.02		89.83									0.71	0.74				2.45		0.3							0.02				0.84																		
CTIF NH3-1								3.35					1.73	0.03		89.7485									0.73	0.71				2.49		0.32							0.0415				0.85																		
CTIF NH4-1			0.00005					3.06					2.44	0.022		89.2129									0.415	0.31				3.75		0.22							0.02				0.55														0.00005				
CTIF NH5-1			0.00005					2.47			0.00005		2.93	0.023		88.75275								0.00005	0.38	0.00005				4.95		0.104							0.095				0.295														0.00005				
CTIF NH6-1/B								2.66					6.6	0.115		80.717									0.355	0.11				7.06		0.066	0.0005						0.036	0.0005			2.28																		
CTIF NH7-2								3.23					8.9	0.11		80.0215									0.91					5.55		0.035	0.0005						0.012	0.001			1.23																		
CTIF NR1-2S								2.57					2	0.11		69.8085								0.16	1.54					20.6		0.19							0.0015				3.02																		
CTIF NR1A								2.57					2	0.11		69.795								0.17	1.54					20.6		0.19							0.005				3.02																		
CTIF NR2A								2.25					0.51	0.21		58.488								0.02	0.53					36.5		0.062											1.43																		
CTIF NR2S/B5								2.29					0.065	0.2		59.976								0.06	0.485					35.25		0.099											1.575																		
CTIF NR2S/B6								2.29					0.065	0.2		59.976								0.06	0.485					35.25		0.099											1.575																		
CTIF NR3A								2.93					3.05	0.33		65.328								0.088	0.77					24.57		0.024											2.91																		
CTIF NR3S/B10								3.01					3.08	0.24		68.202								0.033	0.73					21.6		0.085											3.02																		
CTIF NR3S/B9								3.01					3.08	0.24		68.202								0.033	0.73					21.6		0.085											3.02																		
CTIF NR4A								2.47					1.5	0.63		70.265								0.11	1.71					18.3		0.145											4.87																		
CTIF NR5A								1.69					0.24	0.5		67.206								0.089	1.22					27.05		0.035											1.97																		
CTIF NR5S/A15								1.81					0.195	0.51		59.467								0.09	1.15					33.7		0.048											3.03																		
CTIF NR5S/A16								1.81					0.195	0.51		59.467								0.09	1.15					33.7		0.048											3.03																		
CTIF NR6A								1.815					1.06	0.03		62.84								0.056	0.99					30.75		0.019											2.44																		
CTIF NR6S/B158								1.87					3.47	0.039		62.16								0.015	0.675					29.6		0.031											2.14
