Repository: filip-lux/CF_OES

# CF_OES
Calibration free algorithm in python + detector efficiency corrections

File: Samples_Fe_matrix_2021_12_10.txt (part 5 of 9)
Sample Name	Ag	Al	As	Au	B	Ba	Bi	C	Ca	Cd	Ce	Co	Cr	Cu	ENA	Fe	Ga	Ge	H	Hf	Hg	In	La	Mg	Mn	Mo	N	Nb	Nd	Ni	O	P	Pb	Pd	Pr	Pt	Re	Rh	S	Sb	Sc	Se	Si	Sm	Sn	Sol_Al	Sol_B	Sol_Ca	Sol_Ti	Sr	Ta	Te	Th	Ti	Tl	V	W	Y	Zn	Zr	Column1
CTIF NR6S/B159								1.87					3.47	0.039		62.16								0.015	0.675					29.6		0.031											2.14																		
CTIF NR8A								3.06					0.191	0.071		76.547								0.007	4.39					14.2		0.124											1.41																		
CTIF NR8S/A148								3.11					0.127	0.062		75.262								0.039	5.46					14.2		0.06											1.68																		
CTIF NRCU1/1								3.17					1.03	5.09		69.649									1.61					18.2		0.165							0.076				1.01																		
CTIF NRCU1/2								3.15					1.03	5.09		69.669									1.61					18.2		0.165							0.076				1.01																		
CTIF NRCU2								2.5					2.05	6.5		69.7742									1.078		0.0079			15.85		0.113							0.049				2.07																		
CTIF NRCU2/2								2.54					2.05	6.5		69.70595									1.07					15.9		0.115							0.049				2.07													0.00005					
CTIF NRCU3/1								1.98					3.5	8.05		69.388									0.6					13.3		0.046							0.016				3.12																		
CTIF NRCU3/2								1.96				0.00005	3.5	8.05		69.40785									0.6	0.00005				13.3		0.046							0.016				3.12													0.00005					
CTIF S4		0.0695						3.0771					0.211	1.2148		91.9165									0.7697	0.0033				0.4942		0.1298							0.0766				2.0005											0.037							
CTIF SIMO1								3				0.03	0.036	0.035		91.5565								0.12	0.365	0.752				0.065		0.013							0.0015				3.99											0.018		0.018					
CTIF SIMO2A		1.53						2.84				0.03	0.038	0.036		90.09								0.09	0.335	1.04				0.061		0.026							0.001				3.85											0.016		0.017					
CTIF SIMO2B		1.53						2.84				0.03	0.038	0.036		90.086								0.094	0.335	1.04				0.061		0.026							0.001				3.85											0.016		0.017					
CTIF SIMO2C		1.53						2.84				0.03	0.038	0.036		90.092								0.088	0.335	1.04				0.061		0.026							0.001				3.85											0.016		0.017					
CTIF T11		0.0707						3.0605					0.202	1.258		91.9485									0.7583	0.0033				0.4967		0.124							0.0777				1.9644											0.0359							
CTIF T12		0.0719						3.0921					0.2038	1.238		91.8745									0.7663	0.0032				0.4976		0.1232							0.0782				2.0153											0.0359							
CTIF T9		0.072						3.0589					0.206	1.2319		91.8938									0.7735	0.0033				0.496		0.1261							0.0798				2.0215											0.0372							
CZ SP3B		0.08			0.88			0.27				0.02	15.1	0.62		75.739									0.29	0.24				5.65		0.023							0.008				0.72		0.01									0.13		0.1	0.12				
CZ SP3C		0.095	0.03		1.67			0.3				0.041	16.42	0.185		73.842									0.43	0.26		0.04		5.31		0.026							0.011				0.84		0.02									0.17		0.19	0.12				
CZ SP3D		0.037	0.03		2.45			0.171				0.033	16.44	0.73		73.015									0.34	0.25		0.04		5.36		0.021							0.015				0.71		0.04									0.088		0.11	0.12				
DDS 22699		0.003	0.0123		0.0001			0.0886	0.0021				0.05	0.221		98.7956									0.4972	0.0133	0.0088	0.0008		0.085		0.0188	0.0042						0.009	0.0028			0.145		0.0112									0.0007		0.0011			0.0286	0.0008	
DDS 22768		0.003	0.0111		0.0001			0.0791	0.0026				0.0849	0.2341		98.7387									0.4831	0.0101	0.0051	0.0009		0.077		0.0176	0.0051						0.0162	0.0026			0.1591		0.0123									0.0008		0.0027			0.053	0.0008	
DDS 23656		0.0269	0.0109		0.0002			0.1073	0.0016				0.0611	0.2622		98.0902									0.9459	0.0118	0.008	0.0012		0.0887		0.0118	0.0126						0.0064	0.0034			0.2639		0.0128									0.001		0.0018			0.069	0.0013	
DDS 23722		0.0265	0.0117		0.0002			0.1063	0.0012				0.0905	0.2596		98.2019									0.8771	0.0145	0.008	0.001		0.097		0.0165	0.0012						0.0109	0.0035			0.2434		0.0135									0.001		0.0001			0.0133	0.0011	
DDS 24168		0.0256	0.0113		0.0003			0.1442	0.0013				0.1204	0.2621		98.0961									0.9326	0.0129	0.0064	0.001		0.0929		0.0174							0.0068	0.0046			0.2431		0.0132									0.0014		0.0039			0.0014	0.0011	
DDS 24169		0.0284	0.0112		0.0002			0.1507	0.001				0.1258	0.2548		98.0758									0.9511	0.013	0.0084	0.0008		0.0922		0.017							0.01	0.0032			0.236		0.0124									0.0013		0.0022			0.003	0.0015	
DDS 24172		0.0291	0.011		0.0002			0.1386	0.0009				0.0997	0.2828		98.0976									0.9539	0.0115	0.0079	0.0009		0.0857		0.0132							0.0092	0.0028			0.2343		0.0129									0.0014		0.0018			0.0034	0.0012	
DDS 24216		0.0222	0.0115		0.0002			0.0899	0.001				0.0917	0.2523		98.3977									0.7231	0.0129	0.0073	0.0012		0.0812		0.0216	0.0005						0.0164	0.0039			0.2408		0.0119									0.0011		0.0027			0.0077	0.0012	
DDS RUND		0.0546	0.0264		0.0002			0.1356	0.0001				0.0622	0.4769		97.327									1.3296	0.0121	0.0062	0.0017		0.1128		0.0125							0.0221	0.0065			0.3855		0.0234									0.0011		0.0008			0.001	0.0017	
DIEHL 1773		0.06	0.01				0.001	0.42	0.0006		0.005	0.012	0.9	0.09		96.7956								0.0003	0.72	0.21	0.01	0.002		0.17	0.0062	0.015	0.002						0.008	0.002		0.0001	0.52		0.015						0.004	0.0017		0.002		0.005	0.01		0.0015	0.001	
DIEHL 1774		0.065	0.01		0.0001		0.0005	0.41	0.0015		0.004	0.012	0.89	0.09		96.8277								0.0003	0.72	0.21	0.0093	0.002		0.17	0.0101	0.015	0.002						0.009	0.002			0.5		0.015						0.005	0.0015		0.002		0.005	0.009		0.001	0.001	
DIVERS NN1								0.37				0.014	0.1	0.04		98.716									0.51	0.005				0.03		0.008							0.012				0.18		0.005											0.01					
DIVERS NN21		0.045	0.012					0.4				0.02	0.82	0.12		94.071									0.69	0.44				1.35		0.01							0.006				1.88		0.014											0.1	0.022				
DIVERS NN22		0.021						1				0.022	1.2	0.11		94.622									1.05	0.11				0.15		0.012							0.013				0.3		0.01											0.02	1.36				
DIVERS NN25		0.005	0.041					0.055				0.017	0.03	0.025		99.302									0.36	0.007				0.05		0.055							0.05						0.003																
DIVERS NN26		0.009	0.012					0.63				0.013	0.022	0.03		98.178									0.73	0.006				0.023		0.012							0.033				0.3		0.002																
DIVERS NN28		0.028	0.013					0.105				0.01	0.08	0.065		99.08									0.35	0.013				0.05		0.006							0.014				0.18		0.006																
DIVERS NN29		0.037	0.022					0.52				0.016	1.03	0.21		96.636									0.92	0.05				0.105		0.013							0.028				0.27		0.018											0.125					
DIVERS NN3		0.005	0.016					0.1				0.017	0.11	0.17		98.698									0.46	0.045				0.12		0.008							0.027				0.21		0.014																
DIVERS NN4			0.023					0.57				0.017	0.14	0.25		97.717									0.71	0.025				0.11		0.028	0.044						0.022				0.31		0.02											0.002	0.012				
DIVERS NN5		0.04						0.46				0.014	0.12	0.15		98.169									0.61	0.03				0.08		0.008							0.027				0.28		0.012																
DIVERS TE/1								0.06								99.632																							0.276													0.032									
DIVERS TE/2								0.078								99.524																							0.348													0.05									
DL B1		0.02			1.05			0.01	0.001				0.01			98.854									0.003	0.001				0.01									0.001				0.03														0.01				
DL CA1		0.28			0.001			0.01	0.02				0.26			96.45									0.2	0.004				0.04									0.005				2.7														0.03				
DL S1		0.0015						0.002						0.001		98.7675									0.353	0.0008						0.003							0.85				0.005											0.0012			0.015				
DL SB1		0.0005						0.001					0.002	0.002		99.2542									0.0002	0.001	0.002			0.0005		0.0004							0.002	0.44			0.0002														0.294				
DL W1		0.01	0.007		0.0005			0.012				0.012	0.067	0.0005		71.642									0.004	0.028	0.004	0.015		0.001		0.002	0.002						0.013	0.148			0.113		0.004											0.015	27.9				
DL ZN1		0.1						0.01					0.39			99.248									0.01	0.01				0.16									0.01				0.01														0.02		0.032		
DSZU C01		0.004	0.002		0.0004			0.004				0.217	0.04	0.008		98.9674									0.049	0.124		0.001		0.53		0.002	0.003						0.002				0.014		0.0008									0.002		0.003	0.026			0.0004	
DSZU C010								1.2					0.187	0.12		85.5595									12.25					0.108		0.082							0.0035				0.49																		
DSZU C011								0.44					0.3	0.105		82.5567									16.09					0.058		0.031							0.0093				0.41																		
DSZU C012								0.39					0.17	0.087		78.0118									20.9					0.103		0.021							0.0072				0.31																		
DSZU C013								0.89					0.14	0.108		68.545									29.8					0.2		0.025							0.002				0.29																		
DSZU C040		0.041	0.00002		0.0004			0.015	0.0026			0.001	0.009	0.009		99.82578									0.011	0.001	0.0071	0.0004		0.006		0.0027							0.0029				0.061		0.0001									0.001		0.001	0.002				
DSZU C076								0.69				13.88	5.75	0.12		62.411									0.18	4.29				0.213		0.024							0.022				0.58													2.03	9.81				
DSZU C101		5.06						0.024					21.77	0.055		71.83									0.198	0.026		0.011		0.34		0.013							0.006				0.32											0.31		0.023	0.011			0.003	
DSZU C102		4.98						0.038					24.41	0.031		68.396									0.265	0.022		0.005		0.19		0.025							0.006				1.27											0.25		0.089	0.02			0.003	
DSZU C103		5.28						0.064					27.04	0.066		66.335									0.287	0.013		0.002		0.21		0.027							0.006				0.34											0.29		0.035	0.004			0.001	
DSZU C104		6.58						0.055					29.77	0.199		59.246									0.838	0.18		0.52		0.51		0.035							0.019				0.78											0.76		0.22	0.008			0.28	
DSZU C51								0.16				4.07	10.8			81.291									0.4	0.68	0.09	0.1		1.67		0.019											0.25													0.15	0.32				
DSZU C52								0.17				3.35	11			81.182									0.24	1.08		0.15		1.68		0.018											0.12													0.1	0.91				
DSZU C53								0.26				5.2	14.8			74.364									0.82	1.71		0.13		1.47		0.036											0.29													0.33	0.59				
DSZU C54								0.06				5.19	18.5			69.994									0.6	1.47	0.13	0.4		1.88		0.036											0.56													0.47	0.71				
DSZU C55								0.19				5.75	14.9			72.308									0.73	1.32	0.11	0.27		2.24		0.042											0.68													0.29	1.17				
DSZU C60		0.11			1.42			0.058					11.9	0.01		81.454									0.5	0.37				0.51		0.002							0.006				0.35											2.7		0.41	0.2				
DSZU C61		0.04			2.14			0.073					17.8	0.09		76.709									0.38	0.24				0.95		0.003							0.005				0.41											0.75		0.19	0.22				
DSZU C62		0.59			1.15			0.065					14.4	0.24		78.211									0.31	0.16				0.84		0.01							0.024				0.32											3.36		0.18	0.14				
DSZU C63		0.25			1.05			0.07					11.3	0.39		84.9									0.27	0.09				0.48		0.014							0.006				0.3											0.7		0.08	0.1				
DSZU LG51		0.004			0.001			0.98					0.97	0.53		86.773									8.9	0.157	0.023	0.011		1.37		0.024							0.016				0.09													0.151					
DSZU LG52		0.003			0.0016			1.33					0.62	0.31		85.7664									11.2	0.096	0.013	0.023		0.36		0.034							0.012				0.11													0.121					
DSZU LG53		0.007			0.001			1.15					0.197	0.1		85.038									12.9	0.01	0.013	0.01		0.121		0.087							0.0056				0.35													0.0104					
DSZU LG54		0.006			0.0013			0.78					0.32	0.109		82.1055									13.1	0.018	0.02	0.02		3.15		0.051							0.0061				0.292													0.0211					
DSZU LG55		0.004			0.0037			0.88					1.65	0.69		77.8463									16.9	0.3	0.021	0.1		0.66		0.069							0.01				0.54													0.326					
EURO 035-2		0.0193	0.0017					1.277		  0.00001000			0.0104	0.0085		98.09659									0.305	0.0056	0.023			0.019		0.0038							0.0111				0.216			  0.01770000								0.003							
EURO 059-2		0.00045						0.721					0.009	0.0074		98.53945									0.495	0.0018	0.0051			0.0198		0.0046							0.0084				0.188			  0.00020000															
EURO 086-1			0.023					0.297					0.15	0.32		97.8698									0.879					0.168		0.0238							0.0371				0.206		0.0263																
EURO 090-1								1.05					0.121			98.0336									0.226	0.0089				0.053		0.013							0.0095				0.281													0.204					
EURO 096-1		0.0436	0.005					0.113	0.0021			0.006	0.019	0.022		98.0942									1.35	0.003		0.0292		0.02		0.019	0.0004						0.0009	0.001			0.263		0.005	  0.04010000										0.0036					
EURO 097-1	0.0001	0.0003	0.0051	0.0001	0.0003		0.0001	0.00025	0.00001		0.0001	0.0037	0.0016	0.002		99.93754							0.0001	0.0001	0.0064	0.001	0.0007	0.0001	0.0001	0.0025	0.03	0.0016	0.0001		0.0001				0.0022	0.0008		0.0001	0.0014		0.0007						0.0001	0.0001		0.0001		0.0001	0.0001	  0.00010000	0.0001	0.0001	
EURO 097-2	0.0001	0.0008	0.00281		0.00012			0.001		  0.00010000		0.0139	0.0213	0.00793		99.88682	0.0003	0.00043							0.012	0.0037	0.00294	0.0013		0.0241	0.0045	0.00538							0.00181	0.00012		0.0001	0.00285		0.00043	  0.00040000					0.00015	0.0001		0.0008		0.00011	0.00386		0.00014		
EURO 098-1								0.00051					0.00571			99.99176									0.00008	0.00085	0.00024					0.00006							0.00031				0.00048																		
EURO 179-2							0.00002	0.598		  0.00002000		0.0153	1.08	0.111		94.83122	0.00129								0.539	0.07	0.0068	0.00144		0.078		0.0267	0.00013						0.0006	0.00175			0.579									0.0001		0.0014		0.188	1.87		0.00023		
EURO 186-1		0.0143						0.6104					0.218	0.281		95.9914									0.87	0.0482				0.19		0.0223							0.0354				1.719																		
EURO 187-1		0.046	0.018		0.0005			0.195				0.014	1.186	0.161		96.8045									1.354	0.035	0.014			0.096		0.014							0.025				0.026		0.011																
EURO 187-2		0.0223	0.0057		0.00048			0.2038					1.132	0.1288		96.71802									1.257	0.0623	0.0105			0.1755		0.0066							0.03				0.2111		0.0237											0.0122					
EURO 190-1								0.395				0.034	2.18	0.125		94.3204									1.28	0.41	0.01			0.934		0.0112							0.0044				0.278		0.018																
EURO 191-1		0.397	0.0031				0.0005	0.013					0.025	0.008		96.343									0.025	0.0021	0.0026			0.018	0.001	0.011							0.0017				3.14											0.009							
EURO 191-2		0.985	0.0018					0.0043					0.0314	0.0165		95.51615									0.1334	0.002	0.00105			0.0224		0.0087							0.0029				3.267		0.005									0.0024							
EURO 192-1		0.0308	0.003		0.00016			0.1875	0.0007		0.0001	0.0055	0.0717	0.0453		96.79084									1.377	0.4824	0.0118	0.0027		0.755		0.0029	0.0004						0.001	0.0008			0.219		0.003	  0.02850000								0.0009		0.003	0.003		0.0003	0.0012	
EURO 193-1		0.0257	0.0062		0.0002			0.139				0.0073	0.182	0.598		96.0991									0.972	0.347		0.0232		1.178		0.0063	0.0002						0.0086				0.404											0.0013		0.0019					
EURO 195-1								0.756	0.0017				1.57	0.036		95.1486									0.571	0.768	0.01			0.327		0.016	0.001						0.0121				0.466													0.312			0.0046		
EURO 270-1								0.0742			0.0487	0.0685	20.88	0.1076		65.4911							0.0154		0.54	0.2099	0.1417			10.86		0.0196							0.0007				1.517													0.0256					
EURO 284-3		0.002	0.00131		0.0002			0.0025				0.0366	17.37	0.0105		68.07645									0.0615	2.236	0.0418	0.0005		12.09		0.0049							0.0066				0.0442		0.00074									0.005		0.005	0.0039			0.0003	
EURO 287-1					0.89			0.016				0.148	18.61	0.203		67.4396									1.48	0.247	0.019			10.35		0.027							0.0014				0.569																		
EURO 288-1		0.012	0.0065					2.08				0.018	12	0.06		84.0672									0.292	0.103	0.0151			0.298		0.024							0.0012	0.0014			0.26		0.0043									0.02		0.055	0.6823				
EURO 289-1		0.199	0.0056		0.0044			0.0489			0.0002	0.065	14.63			55.2837									1.016	1.102				24.68		0.0114	0.0008						0.0027	0.0013			0.531		0.111									2.01		0.26	0.037				
EURO 290-1								0.911				5.12	4.18	0.081		75.9885									0.244	4.83	0.0325			0.329		0.016							0.016				0.072													1.91	6.27				
EURO 291-1		0.003						0.903				0.0233	17.1	0.0711		77.1024									0.808	2.1		0.0057		0.563		0.0168							0.0087				0.907													0.388					
EURO 292-1		0.002	0.008		0.0003			0.0367	0.0006			0.0255	18	0.0391		78.99									1.744	0.0464	0.064	0.571		0.0464		0.0175							0.0055				0.402								0.001										
EURO 294-1			0.0037					0.0657				0.0288	17.98	0.0242		61.75669									18.68	0.0861	0.566			0.429		0.0271							0.00031				0.283													0.0694					
EURO 295-1			0.0041		0.0018			0.0166				0.045	19.505	1.4814		48.2497								0.0003	1.7584	3.996	0.0615			24.3969		0.0167							0.0003	0.0007			0.4175		0.0025											0.0456					
EURO 297-1		0.0195	0.004		1.146			0.0223				0.0413	18.37	0.204		66.2324									0.897	0.29	0.0152			12.33		0.0135							0.0101				0.344											0.0072		0.0535					
EURO 299-1		5.333	0.0054		0.0002			0.0154				0.0187	22.32	0.0382		71.13718									0.2678	0.0186	0.0198			0.172		0.0152							0.00022				0.299											0.1289		0.0329				0.1775	
FE RE12																																																													
FEURS CR/1		0.01						0.64					0.6067			90.4203									5.885	1.265				0.4617		0.0433							0.0055				0.6625																		
FEURS CR/2		0.01						0.7888					1.7475			84.2962									10.2375	1.27				0.545		0.041							0.004				1.06																		
FEURS CR/3		0.027						1.145					0.9533			79.7804									16.71	0.0675				0.085		0.0393							0.005				1.1875																		
FEURS CR/4		0.01						1.385					1.725			83.4142									12.5275	0.735				0.0835		0.0385							0.006				0.0753																		
FEURS CR/5		0.017						1.43					0.2233			85.8952									10.3167	1.53				0.095		0.0545							0.005				0.4333																		
FEURS CR/6		0.016						0.9253					0.105			84.5245									12.72	0.02				0.565		0.0275											1.0967																		
FEURS MN/1		0.034						1.2917					1.0725			79.2616									16.82	0.8375				0.059		0.0477							0.006				0.57																		
FX N392-NI		0.0006						0.0278				0.0576	21.62	2.038		29.41								0.0163	0.7858	2.694		0.9636		41.0364		0.0141	0.011						0.0131				1.297											0.0147							
GSZU C22			0.051		0.03			0.4	0.002				13	0.5		83.884									0.1	0.1	0.04			1.5		0.02	0.023							0.05			0.2		0.051											0.03			0.019		
GSZU C25			0.093		0.03			0.3	0.004				13	0.7		83.362									0.1	0.1	0.1			1.6		0.02	0.038							0.094			0.3		0.095											0.03			0.034		
GSZU C35			0.064		0.002			0.1	0.001				16	0.5		69.167									1.1	1.4	0.02			11		0.03	0.086							0.058			0.3		0.064									0.05					0.058		
IABV 11-5		0.0123						2.051					10.342	0.144		82.6025									0.433	2.223				1.024		0.0244							0.0298				1.094													0.02					
IABV 12-1		0.0124						2.625					8.636	0.162		79.9283									0.999	3.958				1.987		0.0279							0.0334				1.631																		
IABV 13-1		0.005						1.487					14.44	0.0996		80.5578									0.379	1.668				0.634		0.0232							0.0229				0.641													0.0425					
IABV 14-2		0.0049						2.454					7.274	0.109		82.6484									0.661	3.34				1.803		0.0265							0.0242				1.635													0.02					
IABV 15-4		0.0054						2.178					6.47	0.0325		85.7908									0.309	2.307				1.655		0.0316							0.0247				1.196																		
IARM 100A		0.29			0.0015			0.11				17.66	21.82	0.09		32.1625									1	2.87	0.16	0.11		20.17		0.012							0.001				0.45								0.59			0.023		0.04	2.42			0.02	
IARM 100B		0.31	0.0016		0.0015		0.0002	0.1				18.03	22.32	0.049		30.06									1.07	3.13	0.132	0.13		21.16	0.0016	0.01	0.001						0.0006	0.0005			0.4		0.003						0.55			0.005		0.043	2.48			0.011	
IARM 100C		0.35			0.002		0.0002	0.104				17.9	21.9	0.105		31.1333								0.001	0.97	3.06	0.126	0.172		20.5	0.001	0.013							0.0005				0.441		0.003						0.67			0.013		0.039	2.49			0.006	
IARM 10A		0.002						0.12				0.03	12.18	0.13		85.171									0.8	0.12	0.037	0.001		0.4	0.021	0.024	0.001						0.37				0.53		0.008									0.002		0.04	0.013				
IARM 10B		0.0025			0.0035			0.133				0.0181	13.0511	0.0319		84.953									0.7111	0.0112	0.034	0.0039		0.1194	0.0116	0.0154							0.3547				0.47		0.004									0.0017		0.0643	0.0056				
IARM 11A		0.02						0.042				0.02	16.8	0.13		81.668									0.4	0.02	0.045	0.015		0.22	0.019	0.021	0.002						0.003				0.51		0.009									0.006		0.04	0.01				
IARM 11B		0.003						0.0772				0.0232	17.5923	0.0507		80.67009									0.4978	0.0301	0.0826	0.0067		0.2577	0.0127	0.0189							0.0091				0.5919		0.01									0.00001		0.0546	0.0114				
IARM 11D		0.015	0.005		0.0006			0.07	0.002			0.024	17.35	0.085		80.4036								0.0003	0.4	0.075	0.021	0.009		0.6	0.004	0.023	0.0005						0.004			0.001	0.83		0.006						0.003			0.003		0.052	0.008		0.004	0.001	
IARM 12A		0.005						0.14				0.03	16.03	0.1		80.121									0.61	0.07	0.057	0.04		2.27	0.02	0.024	0.002						0.006				0.37		0.007									0.004		0.07	0.024				
IARM 13A		0.005						1.09				0.02	17.07	0.09		80.022									0.39	0.52	0.038	0.01		0.22	0.035	0.02							0.001				0.41		0.015									0.004		0.04					
IARM 13B		0.0035			0.0015			1.02				0.0159	16.7844	0.0305		80.3106									0.3923	0.4752	0.029	0.0032		0.1444	0.0053	0.0147							0.0006				0.7188		0.0037									0.0022		0.0409	0.0033				
IARM 14B	0.003	0.0043	0.003		0.0004			0.0158	0.0011			0.0304	23.602	0.0709		74.7387								0.0005	0.426	0.095	0.0431	0.0056		0.293	0.0054	0.0218	0.0004						0.0015			0.0001	0.507		0.0048						0.0008	0.0001		0.0024		0.1092	0.0109			0.0028	
IARM 152A		1.18			0.0005			0.0754				0.1081	16.37	0.4025		72.4949									0.825	0.4371	0.0277	0.1793		7.2122	0.0021	0.0263	0.0016						0.001				0.3925		0.0076									0.0771		0.1233	0.0508			0.005	
IARM 155A		0.03	0.004		0.0003			0.2	0.002			0.01	0.13	0.12		95.0125									0.54	0.25	0.0096	0.003		3.34	0.0016	0.009	0.01						0.024				0.28		0.006									0.002		0.001	0.01			0.005	
IARM 156A		0.037	0.006		0.0003			0.11	0.0005			0.031	1.3	0.17		94.3288									0.52	0.12	0.0088	0.003		2.97	0.0016	0.017	0.002						0.016				0.26		0.009									0.002		0.006	0.076			0.005	
IARM 157A		0.0208						0.0233				0.0453	20.7009	0.1377		48.04038									0.3475	6.175	0.1972	0.019		23.8176		0.0139	0.00001						0.0012				0.389		0.00001									0.004		0.0443	0.0229				
IARM 157C		0.023			0.0012			0.0183	0.001			0.36	20.35	0.2		47.5751									0.41	6.21	0.236	0.17		23.9	0.003	0.018	0.001						0.0004				0.32		0.003						0.005			0.004		0.059	0.13			0.002	
IARM 15A		0.029						0.033				0.11	14.9	1.59		74.425									0.38	0.77	0.015	0.62		6.54	0.022	0.021							0.003				0.41		0.005						0.001			0.01		0.09	0.026				
IARM 15B		0.006						0.047				0.24	14.53	1.53		74.2966									0.39	0.82	0.0355	0.65		6.94	0.0039	0.013							0.001				0.33		0.009									0.005		0.033	0.12				
IARM 164A		0.72	0.002		0.0001			0.004	0.0002			0.006	0.032	0.88		93.1539									1.57	0.009	0.0003	0.006		1.29	0.0005	0.004	0.004						0.07				0.019		0.002									0.002		0.78	1.44			0.005	
IARM 165A		0.8	0.003		0.001		0.001	0.003	0.0002		0.004	0.006	0.036	1.4		91.822									1.65	0.005	0.0004	0.007		1.43	0.0004	0.005	0.01						0.086				0.021		0.002									0.002		1.13	1.57			0.005	
IARM 166A		0.55	0.0022		0.0008			0.003	0.0002			0.003	0.014	0.64		93.2196								0.0002	1.29	1.08	0.0002	0.006		0.77	0.0006	0.005	0.001						0.073	0.0042			0.91		0.003									0.002		0.4	1.02			0.002	
IARM 167A		0.64	0.0022		0.0008			0.003	0.0002			0.003	0.016	0.95		91.7886									1.36	1.25	0.0005	0.0045		1	0.0007	0.019	0.001						0.087	0.005			1.08		0.003									0.003		0.59	1.19			0.0025	
IARM 168A		0.19	0.003		0.0004			0.003	0.0002			0.003	0.004	0.009		95.5554									0.12	0.69	0.0002	0.003		2.32	0.0008	0.03	0.01						0.064				0.46		0.003									0.004		0.004	0.52			0.003	
IARM 169A		0.3	0.009		0.001			0.31	0.0003			0.005	2.19	0.31		91.6497									0.21	0.95	0.0004	0.005		2.5	0.0006	0.033	0.002						0.065				0.79		0.003									0.005		0.006	0.65			0.005	
IARM 16B		0.062	0.0012		0.0018			0.0067	0.0064			0.0273	11.44	2.235		76.383								0.0042	0.026	0.016	0.0022	0.25		8.282	0.0011	0.0072	0.0009						0.0025			0.0028	0.0394		0.004						0.0143	0.0009		1.104		0.067	0.0109			0.0012	
IARM 16C		0.072	0.003		0.0011			0.003				0.017	11.34	2.08		76.6798								0.0001	0.024	0.009	0.003	0.248		8.23	0.0014	0.007							0.0046				0.03		0.003						0.005			1.16		0.07	0.008			0.001	
IARM 170A		0.032	0.005		0.0002			0.56	0.0001			0.004	2.55	0.005		93.6211									0.019	1.57	0.0003	0.004		1.51	0.0003	0.039	0.01						0.025				0.01		0.002									0.006		0.006	0.018			0.003	
IARM 171A		0.082	0.01		0.0006			0.64	0.0001			0.005	2.88	0.49		91.4986									0.02	1.91	0.0003	0.005		1.95	0.0004	0.043	0.01						0.059				0.25		0.002									0.005		0.006	0.13			0.003	
IARM 172A		0.39	0.005		0.0003			0.78	0.0001			0.006	3.52	0.4		93.4816									0.01	0.014	0.0004	0.004		0.025	0.0006	0.007	0.01						0.004				1.29		0.003									0.003		0.003	0.038			0.005	
IARM 173A		0.48	0.01		0.0004			0.85	0.0002			0.01	4.39	0.72		91.4231									0.011	0.015	0.0006	0.006		0.024	0.0007	0.015	0.01						0.004				1.7		0.003									0.004		0.28	0.041			0.002	
IARM 17B		0.0033			0.0032			0.0316				0.0803	21.3398	0.1703		56.3239									5.1172	2.2963	0.3261	0.2221		13.36	0.0042	0.033							0.0029				0.3806		0.0047									0.002		0.205	0.0935				
IARM 180A		0.76	0.004		0.0004			0.007	0.0001			0.004	0.037	0.89		94.2543									0.41	0.006	0.0096	0.005		1.29	0.0006	0.004	0.002						0.046				0.023		0.002									0.002		0.76	1.48			0.003	
IARM 181A		0.87	0.013		0.0002			0.007	0.0002			0.004	0.044	1.45		91.5135									1.76	0.009	0.0185	0.007		1.4	0.0006	0.004	0.002						0.095				0.026		0.002									0.003		1.12	1.65			0.001	
IARM 182A		0.02	0.008		0.0003			0.2	0.002			0.011	0.56	0.23		96.9036									0.9	0.18	0.0067	0.003		0.5	0.0014	0.028	0.14						0.023				0.25		0.012									0.005		0.005	0.008			0.003	
IARM 182B		0.038	0.003		0.0003			0.21	0.0005			0.006	0.49	0.017		97.2373									0.81	0.172	0.004	0.003		0.47	0.003	0.016	0.19						0.037	0.003			0.27		0.0019									0.003		0.004	0.01			0.001	
IARM 183A		0.002						0.072					0.01	0.006		98.2332									1.01	0.002	0.0056	0.002		0.006	0.0222	0.07	0.24						0.31				0.006											0.001		0.002					
IARM 18B	0.0001	0.0059	0.0001		0.0015		0.0003	0.085	0.0005			0.124	16.37	0.362		61.667								0.0002	8.58	0.307	0.157	0.0036		8.502	0.0016	0.032	0.0015						0.0012			0.006	3.7		0.0031							0.0001		0.006		0.0576	0.0197			0.005	
IARM 18C		0.0142			0.0014			0.087	0.002			0.06	16.19	0.285		63.0246									7.69	0.354	0.152	0.09		8.05	0.0018	0.027							0.001				3.8		0.004						0.004			0.013		0.099	0.05				
IARM 18D		0.006	0.007		0.0011		0.001	0.069	0.002		0.005	0.086	16.7	0.421		61.6584								0.021	8.1	0.325	0.17	0.031		8.39	0.004	0.032	0.11						0.0025	0.004		0.03	3.68		0.007						0.01			0.012		0.064	0.026		0.02	0.005	
IARM 19B	0.0001	0.0103	0.0045		0.0015		0.0005	0.0209	0.0009			0.0975	19.976	0.174		62.3464								0.0016	9.309	0.275	0.25	0.0572		6.832	0.0065	0.021	0.0016						0.002				0.4775		0.0046							0.0001		0.0056		0.102	0.0217				
IARM 1A		0.005			0.0003			0.061				0.21	17.18	0.4		71.14771									1.6	0.36	0.024	0.013		8.11	0.037	0.029	0.003						0.34				0.37		0.018									0.005		0.048	0.039				
IARM 1B		0.0009			0.0017			0.0574				0.1762	17.2545	0.4219		70.0356									1.9905	0.2378	0.0413	0.0117		8.993	0.0082	0.0304							0.3376				0.2946		0.0136									0.0013		0.066	0.0258				
IARM 205A		0.0052			0.0003			0.2316				0.0184	11.4796	0.0325		83.9976									0.7283	0.9796	0.0459	0.0063		0.9212	0.0019	0.0136							0.0026				0.2764		0.003									0.002		0.2435	1.0074			0.0031	
IARM 20A		0.04						0.18				0.034	12.78	0.05		81.068									0.41	0.21	0.04	0.01		2.02	0.029	0.015							0.011				0.35		0.003									0.01		0.1	2.64				
IARM 20B		0.0059			0.0022			0.1772				0.0298	12.4246	0.0689		80.499									0.3482	0.3217	0.0434	0.0097		1.9447	0.0056	0.0187							0.0038				0.3979		0.005									0.0036		0.1661	3.524				
IARM 212A		0.0019			0.001			0.0151				0.1326	22.2726	0.2124		66.4527									1.4325	3.0775	0.1385	0.0118		5.6906	0.0057	0.0246							0.0017				0.4122		0.0075									0.003		0.0791	0.027				
IARM 214-A		0.002			0.001			0.018				0.021	12.36	0.36		64.5604									18.3	0.44	0.27	0.23		2.33	0.0026	0.033							0.002				1		0.008									0.002		0.04	0.02				
IARM 21B		1.0379			0.0003			0.0376				0.02	12.3236	0.0316		76.1024									0.0591	2.11	0.0039	0.0078		8.1733	0.001	0.0058							0.0031				0.0471		0.0024									0.0123		0.0109	0.0099				
IARM 21C		1.07			0.0004			0.035				0.021	12.39	0.047		75.9879									0.051	2.11	0.0045	0.007		8.18	0.0004	0.007							0.0038				0.042		0.005						0.002			0.012		0.013	0.01			0.001	
IARM 22B		0.0044	0.0034		0.0007		0.0005	0.045	0.0022			0.081	14.287	3.25		75.7805								0.0019	0.534	0.348	0.0123	0.301		4.814	0.001	0.0216	0.0012						0.0012				0.412		0.01							0.0001		0.0033		0.0542	0.0284			0.0011	
IARM 23B		0.0028			0.0007			0.0342				0.0383	15.2115	3.6693		75.1543									0.8109	0.1854	0.0334	0.2155		4.1031	0.0035	0.0221							0.022				0.4029		0.0086									0.0018		0.0593	0.0204				
IARM 24B		0.002	0.005		0.001			0.053				0.036	0.121	0.052		62.4855									0.82	0.011	0.0017	0.01		35.86	0.003	0.009							0.001			0.19	0.28		0.0018						0.005			0.002		0.005	0.04			0.005	
IARM 251A		0.01	0.016		0.002			1.398	0.0005			0.129	4.1	0.13		78.4535									0.33	5.16	0.044	0.016		0.131	0.01	0.014	0.002						0.058				0.58		0.011									0.003		3.9	5.5			0.002	
IARM 253A		0.003			0.0003			0.041				0.088	17.9	0.223		69.5875									1.5	0.348	0.0373	0.016		9.17	0.009	0.14							0.0089			0.21	0.5		0.01									0.002		0.106	0.1				
IARM 253B		0.004	0.0052		0.0007			0.051	0.0006		0.001	0.145	17.64	0.44		69.4502								0.0006	1.61	0.59	0.031	0.021		9.11	0.007	0.13	0.0002						0.011	0.0018		0.13	0.46		0.012						0.003			0.0027		0.092	0.05				
IARM 25B		0.006			0.0026			0.0224				0.1431	19.4176	3.245		40.3641									0.3615	2.0635	0.0227	0.5208		33.3054	0.0056	0.0154							0.0013				0.3733		0.005									0.0054		0.0979	0.0214				
IARM 25D	0.0004	0.015	0.004	0.0001	0.0036	  0.00010000	0.0001	0.028	0.009	  0.00500000	0.0001	0.14	20	3.46		38.8297	0.002	0.002		  0.00050000	  0.00020000	  0.00010000	0.001	0.0016	1.14	2.1	0.034	0.66	0.0001	32.6	0.005	0.019	0.004	  0.00010000	0.0001	0.00002	  0.00700000	0.0001	0.0013	0.0008	0.0005	0.0003	0.7	  0.00010000	0.008					  0.00050000	0.002	0.0007	  0.00010000	0.009	  0.00010000	0.089	0.13	  0.00050000	0.0013	0.003	
IARM 26A		0.13			0.007			0.022				0.06	15.07	0.15		54.18689									1.05	1.27	0.0036	0.02		24.94	0.032	0.023							0.001				0.64		0.008						0.0025			2.17		0.17	0.044				
IARM 26B		0.25			0.0046			0.05			0.0002	0.24	14.76	0.038		55.5806									0.19	1.24	0.0064	0.021		25.06	0.0032	0.013							0.002				0.16		0.003									2.03		0.28	0.068				
IARM 26C		0.11			0.0075			0.028				0.054	13.7	0.144		57.3368									0.25	1.09	0.0047	0.002		25.04	0.002	0.017							0.001				0.08		0.011						0.002			1.87		0.24	0.01				
IARM 27B		0.001	0.001		0.0006			0.004	0.001			0.002	0.002	0.002		99.944									0.001	0.002	0.0003	0.002		0.006	0.0081	0.002	0.001						0.001				0.005		0.001									0.001		0.001	0.01			0.001	
IARM 27G		0.0013	0.0016		0.0002		0.002	0.003	0.0002	  0.00300000		0.0009	0.043	0.04		99.6956								0.0002	0.003	0.002	0.0003	0.002		0.045	0.025	0.003	0.003						0.0011	0.01		0.02	0.07		0.001						0.008			0.0009		0.0007	0.002		0.005	0.01	
IARM 28B		0.003	0.008		0.0002			0.18	0.002			0.011	0.13	0.36		98.0794									0.75	0.029	0.0094	0.002		0.13	0.007	0.01	0.01						0.029				0.23		0.014									0.002		0.002	0.001			0.001	
IARM 294A		0.01			0.003			0.017				0.021	19.7	0.34		52.2682									21.6	1.8	0.78	0.03		2.9	0.003	0.026							0.0028				0.43		0.006						0.003			0.002		0.046	0.01			0.002	
IARM 295A		0.01			0.002			0.021				0.021	18	0.113		58.221									19.7	0.97	0.62	0.018		1.84	0.003	0.028							0.0041				0.36		0.004									0.0019		0.046	0.016			0.001	
IARM 29B		0.002	0.011		0.0005			0.2	0.0001			0.008	0.072	0.24		97.7963									1.2	0.014	0.0083	0.002		0.069	0.0028	0.018	0.01						0.086				0.23		0.014									0.002		0.002	0.01			0.002	
IARM 2A					0.0004			0.057				0.078	18.41	0.33		71.2106									0.66	0.19	0.064	0.03		8.21	0.032	0.021	0.002						0.029				0.56		0.006									0.002		0.092	0.016				
IARM 2C		0.0052	0.002		0.0021		0.0002	0.017	0.0035			0.105	18.44	0.42		69.50864								0.0002	1.73	0.45	0.0835	0.01		8.49	0.008	0.0285	0.0005						0.0226			0.001	0.6		0.008							0.00006		0.002		0.043	0.018			0.001	
IARM 309A		0.11	0.004		0.0032			0.0059	0.001			12.3	0.053	0.023		62.8368									0.018	4.71	0.001	0.004		18.4	0.0005	0.004							0.0006				0.02		0.001						0.006			1.47		0.01	0.01			0.008	
IARM 30B		0.024	0.007		0.0001			0.42	0.0008			0.009	0.95	0.31		96.8289									0.87	0.17	0.0094	0.002		0.066	0.0008	0.014	0.01						0.025				0.25		0.01									0.002		0.006	0.01			0.005	
IARM 31B		0.027	0.006		0.0002			0.41	0.0005			0.01	0.87	0.23		95.3304									0.71	0.26	0.0081	0.002		1.81	0.0008	0.013	0.01						0.022				0.25		0.01									0.003		0.006	0.009			0.002	
IARM 32B		0.038	0.005		0.0002			0.2	0.003			0.009	0.54	0.14		97.32									0.81	0.15	0.0078	0.003		0.44	0.003	0.016	0.01						0.024				0.25		0.011									0.001		0.004	0.01			0.005	
IARM 33B		0.022	0.005		0.0002			0.19	0.0002			0.01	0.17	0.15		96.7176									0.54	0.22	0.007	0.003		1.68	0.002	0.01	0.01						0.014				0.22		0.01									0.002		0.002	0.01			0.005	
IARM 34B		0.024	0.006		0.0002			0.48	0.0002			0.009	0.94	0.21		96.7839									0.81	0.053	0.0089	0.002		0.14	0.0018	0.021	0.01						0.021				0.29		0.012									0.002		0.16	0.01			0.005	
IARM 35B		0.016	0.006		0.0005			0.13	0.0001			0.008	1.12	0.11		96.9629									0.45	0.46	0.0079	0.003		0.084	0.0016	0.006	0.01						0.015				0.58		0.006									0.003		0.005	0.01			0.005	
IARM 36B		0.03	0.009		0.0002			0.14	0.0002			0.012	2.18	0.13		95.5696									0.49	0.95	0.0102	0.004		0.18	0.0018	0.01	0.003						0.038				0.21		0.008									0.003		0.006	0.01			0.005	
IARM 37A		0.03	0.0068		0.0003			0.1275	0.0002			0.0146	4.2738	0.1261		94.0409									0.4587	0.4637	0.019	0.0039		0.101	0.0034	0.0169	0.005						0.0177	0.0012			0.249		0.0078							0.0021		0.0042		0.0116	0.0113			0.0033	
IARM 37B		0.025	0.006		0.0002		0.00025	0.119	0.0004			0.017	4.82	0.137		93.53385								0.0005	0.431	0.47	0.0155	0.005		0.11	0.0024	0.011	0.0003						0.016	0.004		0.0005	0.235		0.008						0.0005			0.0021		0.012	0.013		0.0025	0.002	
IARM 38B		0.032	0.01		0.0004		0.0001	0.13	0.0005			0.017	8.84	0.119		88.43925								0.005	0.427	0.94	0.0192	0.007		0.15	0.003	0.023	0.0005						0.013	0.0025		0.0005	0.78		0.01						0.00005			0.004		0.014	0.01			0.003	
IARM 3A		0.012			0.0002			0.076				0.11	22.54	0.31		61.8318									1.58	0.36	0.089	0.02		12.48	0.02	0.026	0.004						0.002				0.43		0.007									0.002		0.06	0.04				
IARM 3B		0.009	0.0053		0.0004		0.0024	0.058	0.0001			0.093	22.41	0.282		61.5552								0.0001	1.68	0.49	0.079	0.077		12.62	0.0044	0.027	0.0015						0.0034			0.0072	0.46		0.008						0.0069	0.0001		0.004		0.066	0.047			0.003	
IARM 42A		0.0242			0.0007			0.3879	0.0002			0.0152	5.4207	0.07		89.9984									0.3472	1.2855	0.0143	0.0013		0.3227	0.0019	0.0114	0.005						0.0068	0.001			1.035		0.0053									0.0053		1.024	0.0135			0.0025	
IARM 49B		0.028	0.005		0.0002			1.04	0.0001			0.008	1.51	0.13		96.3893									0.4	0.031	0.0082	0.002		0.098	0.0007	0.017	0.01						0.016				0.28		0.008									0.003		0.005	0.01			0.0005	
IARM 4A		0.01			0.004			0.068				0.1	25.48	0.3		51.301									1.69	0.15	0.064	0.027		20.05	0.019	0.028	0.005						0.004				0.53		0.009						0.005			0.006		0.1	0.05				
IARM 4B		0.0119						0.0594				0.2334	24.334	0.1511		52.4267									1.4981	0.1089	0.0369	0.0294		20.003	0.0044	0.0254							0.0026				0.9688		0.0044									0.0046		0.0752	0.0218				
IARM 4C		0.01			0.0003			0.064				0.098	23.95	0.23		53.7796									1.69	0.224	0.039	0.013		19.3	0.0054	0.029							0.0017				0.454		0.007									0.003		0.078	0.024				
IARM 4D		0.009	0.003		0.0008			0.052	0.001			0.07	24.34	0.217		52.8275								0.0003	1.2	0.39	0.046	0.01		20.2	0.004	0.022	0.0003						0.0009				0.49		0.007						0.005			0.0042		0.073	0.026			0.001	
IARM 59A-NI		0.05			0.002			0.0197				0.2482	22.1186	1.7067		30.8162								0.001	0.3317	2.6756		0.023		40.8859		0.0175							0.001				0.0986		0.001						0.01			0.8271		0.0282	0.128			0.01	
IARM 5A		0.01			0.0005			0.053				0.13	16.75	0.4		67.7675									1.61	2.1	0.035	0.03		10.29	0.033	0.027	0.006						0.024				0.59		0.002									0.002		0.09	0.05				
IARM 5F		0.003	0.006		0.0007			0.044	0.0006			0.33	17.5	0.38		67.0649									1.65	2.03	0.031	0.009		10.48	0.0047	0.028	0.0001						0.025				0.267		0.01						0.003			0.002		0.081	0.05				
IARM 5H		0.004	0.007		0.0009			0.047	0.002			0.25	16.86	0.46		68.1196									1.46	2.03	0.051	0.016		10.05	0.006	0.03	0.0005						0.03	0.002			0.405		0.011						0.003			0.003		0.068	0.081			0.003	
IARM 6A		0.023			0.0004			0.046				0.19	17.41	0.18		68.4391									1.95	0.37	0.011	0.06		10.16	0.023	0.02	0.007						0.004				0.57		0.005						0.0015			0.36		0.14	0.03				
IARM 6B		0.0885			0.0004			0.0387				0.1278	18.1374	0.3817		68.7835									1.3451	0.3183	0.0214	0.0205		9.6415	0.0022	0.0299							0.0067				0.6997		0.0115									0.2272		0.0737	0.0443				
IARM 6C		0.064			0.0003			0.038	0.0039			0.139	17.61	0.13		69.9888									1.73	0.09	0.027	0.003		9.23	0.0021	0.038	0.0012						0.0087			0.0012	0.61		0.005						0.0032			0.22		0.039	0.013			0.0046	
IARM 7A		0.022						0.063				0.06	19	0.19		41.8735									1.51	0.31	0.038	0.013		35.53	0.014	0.018	0.005						0.004				1.24		0.003						0.0075			0.004		0.05	0.045				
IARM 7B		0.0226			0.0022			0.0623				0.069	19.3237	0.2052		41.2838									1.471	0.1944	0.013	0.0232		35.8369	0.0026	0.0177							0.0011				1.3838		0.0038									0.0049		0.0478	0.031				
IARM 7C		0.02			0.003			0.065				0.04	18.4	0.03		43.7779								0.002	1.32	0.09	0.034	0.19		34.7	0.002	0.014	0.0005						0.0006				1.21		0.002									0.019		0.06	0.02				
IARM 8A		0.017						0.057				0.12	17.41	0.1		69.101									1.48	0.17	0.019	0.7		9.93	0.014	0.018	0.005						0.003				0.77		0.003									0.003		0.06	0.02				
IARM 8B		0.0036			0.003			0.0542				0.0968	17.61	0.2649		69.6727									1.4309	0.4977	0.0324	0.629		9.0553	0.0056	0.0248							0.0242				0.4806		0.0101									0.0028		0.0706	0.0308				
IARM 99A		0.12						0.006				8.91	0.16	0.03		66.4777									0.03	4.94		0.01		18.56		0.004							0.001				0.03		0.0013									0.62		0.01	0.08			0.01	
IARM 9A		0.002						0.14				0.025	11.84	0.07		86.473									0.54	0.07	0.016			0.39	0.028	0.029	0.001						0.011				0.29		0.007									0.004		0.05	0.014				
IARM 9B		0.024						0.1229				0.0158	11.9739	0.0539		86.4495									0.5407	0.0639	0.0468	0.0279		0.2965	0.0019	0.0192							0.006				0.2902		0.0042									0.0048		0.0483	0.0096				
IARM/F 256A		0.17			0.013			0.02				35.6	19.1	0.008		8.6917								0.001	0.014	7	0.0032	0.51		25.7	0.0011	0.006							0.002				0.07								0.005			3.03		0.03	0.02			0.005	
IARM/F 275A		0.22			0.002			0.01				0.41	20.1	1.77		27.7781								0.001	0.61	3.2	0.0033	0.27		42.8	0.0013	0.019							0.0003				0.23		0.002						0.01			2.31		0.032	0.22			0.001	
IARM/F 328A		0.19			0.001			0.005				0.002	20.56	1.93		22.34485								0.001	0.02	3.16	0.0055	3.1		47.1	0.0006	0.005	0.00001						0.0007	0.00024			0.02		0.0001						0.003			1.53		0.008	0.01			0.003	
ICRM VS_002		0.054	0.001					0.0024				0.0011	0.0147	0.0074		99.76428									0.104	0.00042				0.0061		0.0052							0.0055				0.033		0.0004									0.0005							
ICRM VS_003		0.201	0.0025					0.0064				0.008	0.034	0.062		99.4696									0.036	0.005				0.074		0.004							0.0052				0.084		0.002									0.0063							
ICRM VS_004		0.257	0.004					0.0033				0.011	0.087	0.078		99.3812									0.04					0.119		0.0033							0.0033				0.0116											0.0013							
ICRM VS_005		0.317	0.0027					0.007				0.008	0.046	0.067		99.3863									0.0281	0.005				0.074		0.0028							0.0053				0.044		0.0021									0.0047							
ICRM VS_RG24/1		0.004	0.001					0.0035				0.0007	0.0016	0.01		99.957395									0.001	0.0003				0.0046		0.0015							0.004				0.009											0.000005		0.001	0.0004				
ICRM VS_RG31		0.26	0.001					0.169				0.28	1.31	0.46		93.6302									0.291	0.306		0.005		2.08		0.0048							0.006				0.39											0.21		0.207	0.39				
ICRM VS_UG2/5		0.01						0.01					0.039	0.012		99.77									0.008	0.022		0.002		0.075		0.005							0.006				0.006											0.01		0.005	0.02				
IMPHY PG0802A								0.256				0.029	17.56	0.038		67.87701									0.198	2.47	0.014	0.025		11.31		0.016	0.0015						0.021				0.1											0.0025		0.077	0.005				
IMPHY PG1004A		0.009						0.024				0.13	18.18	0.233		71.67882									1.11	0.297	0.033	0.0068		7.99		0.024							0.00088				0.197											0.0025		0.063	0.021				
IMPHY PG1144A								0.011				0.227	16.96	0.317		67.90351									1.02	2.08	0.0547	0.01799		11.1		0.022							0.0013				0.199											0.0025		0.059	0.025				
IMPHY PG2282A								0.142				0.043	18.63	0.101		65.0669									0.286	2.75	0.0078	0.0056		12.62		0.015	0.0015						0.031				0.193		0.0087									0.0025		0.091	0.005				
IMZ 101/2		0.036						0.033					0.035	0.46		95.079									1.97	0.01				2.06		0.01							0.007																	0.3
