Repository: filip-lux/CF_OES

# CF_OES
Calibration free algorithm in python + detector efficiency corrections

File: Samples_Fe_matrix_2021_12_10.txt (part 6 of 9)
Sample Name	Ag	Al	As	Au	B	Ba	Bi	C	Ca	Cd	Ce	Co	Cr	Cu	ENA	Fe	Ga	Ge	H	Hf	Hg	In	La	Mg	Mn	Mo	N	Nb	Nd	Ni	O	P	Pb	Pd	Pr	Pt	Re	Rh	S	Sb	Sc	Se	Si	Sm	Sn	Sol_Al	Sol_B	Sol_Ca	Sol_Ti	Sr	Ta	Te	Th	Ti	Tl	V	W	Y	Zn	Zr	Column1
IMZ 102/3		0.017						1.11					1.59	0.13		95.478									0.15	0.43				0.021		0.014											1.06																		
IMZ 103		0.024						0.5					0.57	0.27		96.135									0.77	0.18		0.041		0.58		0.068							0.052				0.44											0.19		0.18					
IMZ 110A		0.001	0.0015		0.0001			0.0034	0.0005			0.0031	0.027	0.021		99.826408									0.067	0.0035	0.0037	0.001		0.021		0.0051	0.00116667						0.0045	0.0013			0.004025											0.0006		0.0014	0.0017				
IMZ 197		8.45			0.007			0.13					0.2	0.11		90.015									0.45	0.011		0.011		0.053		0.021							0.007				0.47		0.015									0.025		0.025					
IMZ 198		2.8						0.44					0.3	0.104		79.722									16.1	0.008				0.058		0.031							0.009				0.423											0.005							
IMZ 199		8.65			0.001			0.9					0.164	0.11		59.3284									28.74	0.43		0.43		0.2		0.022							0.0006				0.294											0.004		0.026	0.7				
IMZ 204		4.21						0.085					0.111	0.075		94.6558									0.36	0.007	0.0052			0.034		0.014							0.008				0.4											0.035							
IMZ 51/1								0.4					0.62	0.45		95.037									1.53	1.5				0.15		0.023											0.29																		
IMZ 52/1								0.41					0.12	0.094		95.384									0.25					2.35		0.012											1.38																		
IMZ 53/1								0.41					2.85	0.17		95.147									0.6	0.13				0.28		0.018							0.011				0.104													0.28					
IMZ 54/1								0.43					0.12			94.93									0.14					4.01									0.01				0.17													0.19					
IMZ 55/1								0.44					1.02	0.12		95.743									0.48	0.27				0.6		0.017											0.79													0.52					
IMZ 56/1								0.41					0.43	0.41		95.252									0.25	0.66				0.69		0.011							0.007				1.69													0.19					
IMZ 57/1								0.46					1.67	0.14		95.09									1.05	0.48				0.15		0.028							0.012				0.58													0.34					
IMZ 58/1								0.4					0.2	0.31		95.163									1.81	0.21				1.44		0.026							0.012				0.35													0.079					
IMZ 61		0.005						0.12					0.067	0.067		98.564									0.75					0.099		0.091							0.18				0.057																		
IMZ 62		0.005						0.14					0.046	0.089		98.455									0.85					0.047		0.088							0.13				0.15																		
IMZ 63		0.005						0.17					0.08	0.085		98.72									0.79					0.045		0.045							0.034				0.026																		
IMZ 64		0.013						0.41					0.24	0.087		98.14									0.78					0.103		0.035							0.022				0.17																		
IMZ 65		0.036						0.72					0.052	0.108		98.104									0.69					0.051		0.033							0.016				0.19																		
IMZ 66		0.022						1.28					0.099	0.124		97.842									0.3					0.085		0.022							0.026				0.2																		
IMZ 67		0.004						0.014						0.07		99.878									0.016							0.008							0.01																						
IMZ 71		0.014						0.114					0.46	0.88		97.379									0.54	0.008				0.041		0.018							0.011				0.49													0.045					
IMZ 72		0.013						0.081					0.52	0.27		98.296									0.31	0.006				0.039		0.092							0.012				0.34											0.021							
IMZ 73		0.01						0.097					0.079	0.17		98.647									0.68	0.013				0.13		0.019							0.013				0.12													0.022					
IMZ 74		0.014						0.183					0.16	0.56		97.254									1.21	0.054		0.077		0.1		0.014							0.012				0.29													0.072					
IMZ 75		0.02						0.114					0.41	0.45		97.881									0.37	0.015				0.039		0.081							0.016				0.58											0.024							
IMZ 76		0.011						0.129					0.12	0.057		97.541									1.37	0.101		0.068		0.33		0.022							0.011				0.24																		
IMZ 77		0.007						0.11					0.26	0.31		97.081									1.89					0.056		0.03							0.011				0.15													0.095					
IMZ ALS-1								0.75					0.049	0.084		97.332									1.25	0.012				0.06		0.017							0.028				0.41											0.008							
IMZ ALS-2								0.64					0.149	0.064		97.612									0.77	0.008				0.02		0.017							0.013				0.54											0.008		0.159					
IMZ ALS-3								0.81					0.37	0.061		96.985									1.31	0.004				0.02		0.033							0.027				0.34											0.007		0.033					
IMZ ALS-4								0.027						0.029		99.729									0.178	0.002				0.018		0.013							0.004																						
IMZ ALS-5								0.025						0.028		99.727									0.181	0.003				0.019		0.013							0.004																						
IMZ ALS-6								0.37					1.52	0.075		96.985									0.454	0.185				0.08		0.017							0.004				0.25											0.06							
IMZ ALS-7								0.38					1.53	0.075		96.956									0.454	0.185				0.081		0.017							0.003				0.26											0.059							
IMZ CAS-1		0.1						0.05	0.00016				0.013	0.03		99.68884									0.058	0.005				0.015		0.008							0.022				0.01																		
IMZ CAS-2		0.028						0.24	0.00024				0.45	0.14		96.88976									1.33	0.21				0.44		0.019							0.013				0.24																		
IMZ CAS-3		0.042						0.24	0.00038				0.45	0.15		97.04062									1.07	0.21				0.46		0.02							0.017				0.3																		
IMZ CAS-4		0.009						0.51	0.00104				0.82	0.15		96.91396									0.49	0.01				0.09		0.01							0.016				0.98																		
IMZ CAS-5								0.075	0.00105				18.4	0.4		69.02095									1.87					9.9		0.041							0.012				0.28																		
IMZ CAS-6								0.058	0.00143				18.32	0.2		69.60857									1.64					9.88		0.037							0.015				0.24																		
IRSID 1645		0.015						0.388					0.14	0.261		98.0913									0.61					0.157		0.0214							0.0303				0.286			  0.01240000															
IRSID 1647		0.06						0.418					0.49	0.104		97.789									0.701					0.093		0.019							0.027				0.299			  0.05550000															
IRSID 1652		0.0021	0.038					0.406					0.184	0.345		97.3889									0.931	0.042				0.19		0.017							0.04				0.386		0.03	  0.00130000															
IRSID 1661		0.028	0.003					0.086					0.021	0.013		97.803									1.476	0.006		0.036		0.029		0.018							0.006	0.0005			0.406		0.0085	  0.02500000										0.06					
IRSID 1665	0.00006	0.0404	0.0067		0.00032		0.00006	0.1209	0.0017			0.0046	0.0363	0.0469		99.03594							0.00006	0.00012	0.446	0.0047	0.0049	0.00036		0.0308		0.0104	0.0014						0.0135	0.0008		0.0001	0.187		0.0031	  0.03790000						0.0001		0.0008		0.0006	0.0005		0.0008	0.00008	
IRSID 1670		0.0479	0.0018		0.0007			0.0011	0.0002			0.0018	0.0174	0.0134		99.464799									0.3981	0.0009	0.0016	0.0003		0.0142		0.0128	0.0001						0.0075	0.0003			0.0046		0.0017									0.0078		0.0005			0.0005	0.000001	
IRSID TL1668		0.0371	0.0016		0.00024			0.2146	0.0019			0.0031	0.0173	0.0108		96.37556								0.0003	1.643	0.0014	0.0043	0.0002		0.0164	0.0007	0.0137	0.0007						0.0012	0.0003			1.645		0.0047									0.0032		0.0016			0.0008	0.0003	
IRSID TL1669		0.0353	0.0017		0.00038		0.00005	0.00226	0.00017	  0.00001000		0.0019	0.0246	0.0217		99.70366					  0.00001000			0.00016	0.0955	0.0011	0.0024	0.00046		0.016	0.00014	0.0137	0.00013						0.01	0.00049			0.0093		0.0071									0.0504		0.0006	0.0003		0.00027	0.00021	
JFE ST21-C								0.13				0.003	27.02			68.205									0.4					4.03		0.003							0.026				0.18											0.003							
JFE ST22-C		0.095	0.001					0.036					25			54.025									0.57					19.85		0.028							0.005				0.39			  0.09200000															
JFE ST23-C		0.048	0.104					0.11					22.17	0.048		64.064									1.6	1.01		0.005		9.99		0.005	0.005						0.021				0.82			  0.04500000															
JFE ST24-C		0.023	0.056					0.084					20.2	0.029		62.786									0.78	1.5				13.93		0.004	0.013						0.015				0.58			  0.02100000															
JFE ST25-D		0.002	0.012					0.027				0.05	18.32	0.011		68.113									1.42	2.49				8.05		0.01	0.044						0.021				1.43			  0.00100000															
JFE ST26-C		0.006						0.044				0.21	16.18			62.456									1.19	0.49		0.29		17.62		0.021							0.008				1.01			  0.00400000					0.4			0.075							
JFE ST27-C		0.018						0.057				0.014	13.39			66.543									1	0.008		1.53		15.74		0.019							0.011				1.19			  0.01600000					0.24			0.24							
JFE ST28-C								0.016					10.34			58.367									0.23			0.72		29.62		0.034							0.003				0.12								0.06			0.49							
JFE SUSD-C		0.05	0.14					0.093				0.026	27.12	0.019		66.731									1.01	0.051		0.1		4.06		0.007	0.014						0.027				0.5			  0.04600000					0.007			0.045							
JFE SUSE-C		0.032	0.077					0.055				0.21	15.71	0.06		62.758									1.45	2.4		0.41		14.74		0.01	0.14						0.008				1.57			  0.03000000					0.22			0.15							
JFE SUSF-D		0.024	0.002					0.016				0.068	4.62	0.014		61.794									0.2	0.97		1.32		29.86		0.037	0.001						0.004				0.42			  0.02300000					0.07			0.58							
JFE SUSG-B		0.091	0.075					0.031				0.19	11.85	0.19		78.619									1.37	1.14		0.98		3.87		0.029							0.005				1.26			  0.08600000								0.3							
JFE SUSH-B		0.036	0.011					0.088				0.054	17.95	0.04		79.584									0.47	0.49		0.094		0.57		0.009							0.01				0.5			  0.03100000								0.094							
JFE SUSI-B		0.005	0.002					0.26				0.006	24.47	0.006		74.721									0.19	0.048		0.007		0.02		0.004							0.028				0.22			  0.00400000								0.013							
JK 27A		0.0169			0.0018			0.0477	0.0033			0.089	16.76	0.199		66.13014									1.589	2.53	0.0629	0.0012		12.04		0.022	0.00016						0.0168	0.0011			0.411		0.004									0.005		0.041	0.028				
JK 37		0.008	0.0039		0.0012		0.00003	0.0133			0.123	0.058	26.72	0.936		35.62342	0.0043						0.036		1.73	3.55	0.0344	0.012	0.0362	30.82		0.016	0.00013						0.0009	0.00062			0.141		0.0026									0.0039		0.075	0.05		0.0001		
JSS 1001		0.0016						0.00374				0.0026	0.0033	0.0012		99.95959									0.0106					0.0012		0.00253							0.00224				0.0092											0.0022							
JSS 1002		0.0028						0.00826								99.89483									0.0494							0.00718							0.00403				0.0302											0.0033							
JSS 1003		0.015						0.0186								99.79242									0.0966							0.0169							0.00568				0.0484											0.0064							
JSS 1004		0.0494						0.0496								99.64692									0.142							0.0267							0.00888				0.0673											0.0092							
JSS 1006								0.00117				0.0142	0.0126	0.0099		99.89813										0.0098		0.009		0.014													0.0036											0.0048		0.0098	0.01			0.003	
JSS 1008								0.00324				0.0654	0.102	0.0986		99.31576										0.0615		0.0598		0.1029													0.0086											0.0524		0.0599	0.0585			0.0114	
JSS 150-2								0.25					0.38	0.086		94.205									0.31	0.19				4.11		0.026							0.03				0.41													0.003					
JSS 151-2								0.25					0.15	0.46		94.406									1.5	0.054				2.91		0.025							0.023				0.17													0.052					
JSS 152-2								0.27					0.52	0.45		94.932									0.43	1.03				1.97		0.016							0.022				0.25													0.11					
JSS 153-2								0.24					1.01	0.17		94.912									0.82	1.32				0.95		0.016							0.022				0.32													0.22					
JSS 154-2								0.26					2.04	0.22		94.126									1.15	0.71				0.5		0.014							0.02				0.63													0.33					
JSS 155-2								0.36					3.07	0.3		94.62									0.26	0.38				0.038		0.02							0.022				0.5													0.43					
JSS 162-4		0.043						0.0312					0.351	0.0439		98.41302									0.109					0.456		0.00098							0.0559				0.496																		
JSS 163-4		0.0304						0.201					0.1	0.103		98.7242									0.462					0.116		0.0203							0.0241				0.219																		
JSS 164-4		0.0538						0.334					0.0149	0.316		98.32644									0.828					0.0325		0.0618							0.00356				0.029																		
JSS 165-4		0.0272	0.132		0.00086			0.0514				0.0965				99.03464										0.015		0.206																	0.118									0.0154		0.303					
JSS 166-4		0.0246	0.0619		0.00533			0.0544				0.0676				99.22917										0.167		0.119																	0.061									0.102		0.108					
JSS 167-4		0.0341	0.0148		0.0115			0.045				0.0294				99.1749										0.332		0.0179																	0.0127									0.317		0.0107					
JSS 195-1		0.072					0.00315	0.1			0.53					98.41506							0.21		0.43																		0.23									0.00425							0.00554		
JSS 506-1								0.3					0.9	0.17		97.426									0.76	0.019				0.081		0.018							0.016				0.31																		
JSS 507-1								0.36					0.98	0.12		97.279									0.7	0.17				0.12		0.02							0.011				0.24																		
JSS 508-1								0.38					0.76	0.12		94.713									0.49	0.02				3.2		0.02							0.017				0.28																		
JSS 509-1								0.29					2.73	0.17		92.957									0.47	0.54				2.56		0.011							0.012				0.26																		
JSS 510-1								0.42					0.44	0.15		97.28									0.76	0.17				0.5		0.014							0.016				0.25																		
JSS 511-1								0.4					0.7	0.14		95.826									0.66	0.17				1.8		0.017							0.027				0.26																		
JSS 600-3								1.33					0.85	0.044		92.467									0.41	0.11	0.01			0.056		0.014							0.017				0.31													0.042	4.34				
JSS 601-3								1.1					0.9	0.077		95.477									0.74	0.13	0.014			0.098		0.016							0.004				0.3													0.034	1.11				
JSS 601-5								1.1					0.89	0.077		95.504									0.74	0.13				0.097		0.016							0.003				0.3													0.033	1.11				
JSS 602-3								1.23					0.49	0.03		93.778									0.36	0.1	0.01			0.038		0.011							0.013				0.22													0.31	3.41				
JSS 602-5								1.23					0.49	0.029		93.78									0.36	0.1				0.038		0.011							0.012				0.22													0.31	3.42				
JSS 603-3		0.02						0.29				0.03	2.36	0.056		90.458									0.3	0.14	0.025			0.085		0.013							0.013				0.32													0.45	5.44				
JSS 604-3								0.37					4.91	0.062		91.451									0.34	1.07	0.02			0.17		0.02							0.013				1.05													0.51	0.014				
JSS 605-3								0.56					0.93	0.058		95.275									0.85	0.4	0.008			1.5		0.02							0.005				0.22													0.16	0.014				
JSS 606/8								0.76				0.12	4	0.027		75.8222									0.31	0.58	0.029			0.065		0.016							0.0008				0.28													0.83	17.16				
JSS 606-3								0.74					3.91	0.044		76.064									0.35	0.67						0.018							0.004				0.26													0.83	17.11				
JSS 608/7								0.78				9.104	4.15	0.0192		65.8759									0.288	0.409	0.02341			0.0608		0.0162							0.00249				0.339													1.201	17.731				
JSS 608/8								0.8				9.09	3.99	0.017		66.8792									0.33	0.41	0.032			0.044		0.025							0.0028				0.36													0.99	17.03				
JSS 608-3								0.75				9.23	4.1	0.031		66.672									0.31	0.56						0.012							0.005				0.28													1.18	16.87				
JSS 609/8								0.89				4.63	3.98	0.053		76.8028									0.31	4.85	0.0465			0.12		0.027							0.0007				0.32													1.87	6.1				
JSS 611/7								0.881				0.213	4.07	0.0361		80.95124									0.326	5.007	0.03115			0.0639		0.0174							0.00221				0.299													1.922	6.18				
JSS 611/8								0.86				0.4	3.97	0.046		80.8129									0.3	4.88	0.0548			0.13		0.025							0.0013				0.37													1.88	6.27				
JSS 620-1								0.95					0.9	0.022		96.1523									0.96	0.051				0.038		0.0082							0.0095				0.24													0.009	0.66				
JSS 621-1								1.05					0.75	0.092		95.7665									0.69	0.107				0.109		0.015							0.0065				0.22													0.064	1.13				
JSS 622-1								1.22					0.36	0.037		93.6791									0.45	0.16				0.16		0.017							0.0069				0.31													0.16	3.44				
JSS 623-1								0.3					2.56	0.014		89.8669									0.54	0.27				0.2		0.013							0.0161				0.28													0.39	5.55				
JSS 624-1								0.38					4.92	0.21		91.513									0.3	1.19				0.044		0.018							0.012				0.89													0.42	0.103				
JSS 625-1								0.57					0.87	0.16		95.5055									0.88	0.36				1.51		0.016							0.0165				0.101													0.007	0.004				
JSS 650-3								0.055					16.44	0.083		82.095									0.36	0.012	0.027			0.24		0.023							0.005				0.66																		
JSS 651-3								0.066				0.23	18.6	0.084		69.759									1.77	0.073	0.023			8.88		0.04							0.005				0.47																		
JSS 652-3								0.062					17.39	0.21		65.549									1.94	2.47	0.023			11.78		0.038							0.008				0.53																		
JSS 653-3								0.07					22.49	0.055		61.19									1.62	0.083	0.018			13.7		0.038							0.006				0.73																		
JSS 654-3								0.052					24.71	0.066		53.043									1.52	0.07	0.028			19.78		0.021							0.01				0.7																		
JSS 655-3								0.056					18.54	0.088		66.89									1.59	0.052	0.025	0.59		11.5		0.033							0.006				0.6								0.03										
KKW 38HMJ		1.05	0.0048					0.37				0.0083	1.5	0.05		95.837									0.53	0.17				0.05		0.016							0.004	0.002			0.31		0.0044									0.07		0.006	0.0175				
LAG T		0.002	0.001		0.0005			0.005				0.005	0.002	0.008		99.8685									0.069	0.01				0.012		0.003							0.001	0.002			0.006		0.004														0.001		
LECHST 8171/3		0.05709	0.013		0.0024			0.18	0.0003				1.135	0.251		96.78721									1.17	0.02				0.081		0.013							0.024				0.24		0.015									0.001		0.01					
LECHST P1		0.08787	0.014		0.0001			0.14	0.0004				1.008	0.257		97.09063									1.03	0.02		0.001		0.083		0.013							0.028				0.21		0.016									0.001							
LECHST P2		0.08548	0.014		0.0001			0.13	0.0004				1.003	0.256		97.12102									1.03	0.02				0.082		0.013							0.028				0.2		0.016									0.001							
LECHST P3		0.0805	0.014					0.14	0.0003				1.004	0.255		97.1092									1.03	0.02				0.082		0.012							0.027				0.21		0.015									0.001							
LECHST P4		0.06642	0.014		0.0025			0.17	0.0003				1.133	0.253		96.82478									1.16	0.02				0.082		0.012							0.026				0.22		0.015									0.001							
LECHST P5		0.06717	0.014		0.0029			0.18	0.0003				1.144	0.253		96.74963									1.2	0.02		0.001		0.083		0.013							0.026				0.23		0.015									0.001							
LECHST V1		0.51597	0.015		0.0001			0.52	0.0004				0.101	0.28		98.24653									0.14	0.03				0.078		0.013							0.033				0.01		0.017																
LECHST V3		0.41737	0.015		0.0001			0.14	0.0004				0.098	0.263		98.58813									0.31	0.02				0.079		0.01							0.033				0.01		0.016																
LMP SS4		0.035						1.37				0.03	3.99	0.34		75.143									0.58	1.54				0.257									0.023				0.31		0.032									0.02		4.62	11.71				
LST 20801		0.002			0.00005			0.0009								99.96565									0.02							0.0002							0.0002				0.01											0.001							
LST 20802		0.0046			0.00014			0.0028								99.94846									0.03							0.0012							0.0012				0.01											0.0016							
LST 20803		0.004						0.0038								99.9499									0.03																		0.01											0.0023							
LST 20804		0.003			0.0038			0.004								99.9462									0.03														0.003				0.01																		
LST 20805		0.0036			0.0103			0.0045								99.9367									0.03																		0.01											0.0049							
LST 20806		0.0066						0.0064								99.9446									0.03							0.0024											0.01																		
LST 20807								0.0082								99.9469									0.03							0.0049											0.01																		
LST 20808					0.0029			0.0092								99.9336									0.03							0.0034							0.0043				0.01											0.0066							
LST 20809					0.001			0.01								99.9372									0.03							0.0059							0.0059				0.01																		
LST 20810								0.013								99.94									0.03														0.0035				0.01											0.0035							
MBH 0331-5A		0.006						2.82					0.45	7.46		73.988									0.72	0.096				12.8		0.09	0.02						0.27				1.2		0.08																
MBH 11X_C9D		0.05	0.068		0.0049			3.24				0.1301	1.206	0.581		87.3162									1.886	0.155		0.0766		2.79		0.069	0.0052						0.026	0.149			1.462		0.04							0.011		0.062		0.359	0.304		0.009		
MBH 11X-15294U								3.16				0.237	27.53	0.22		65.1507									0.59	0.755				1.28		0.081	0.014						0.051				0.374		0.0633											0.144	0.35				
MBH 11X-C10C		0.104	0.02					3.48					0.302	1.54		88.0703									0.696	0.335	0.0096			2.673		0.103	0.005						0.05	0.0095			2.1		0.0458									0.0709		0.0589	0.327				
MBH 11X-C7N		0.0127	0.0159		0.0097		0.0137	2.51				0.0335	0.507	0.075		93.6409									1.942	0.071	0.025	0.051		0.0303		0.0266	0.0106						0.0101	0.025			0.829		0.0114									0.022		0.036	0.066		0.0226	0.003	
MBH 12X_12746U		0.021	0.049					0.0132				0.115	0.182	0.368		96.1178									1.7	0.654				0.161		0.0247							0.064				0.183		0.202									0.0283		0.016	0.101				
MBH 12X_15260W		0.191	0.055					0.352				0.0884	2.98	0.152		92.2427									2.08	0.098		0.254		0.453		0.0275							0.074				0.485		0.0094						0.016					0.442					
MBH 12X-353F		0.093	0.0489		0.0013		0.0209	0.122				0.0261	0.701	0.271		96.9913									0.644	0.107	0.0112	0.06		0.219		0.0098	0.0195						0.02	0.129		0.0164	0.154		0.1178									0.059		0.0108	0.134			0.013	
MBH 13X_14923A		0.003						0.205	0.0044			0.0207	11.26	0.0563		85.9897									0.501	0.819	0.0321	0.005		0.452		0.0197							0.0031				0.33		0.004											0.295					
MBH 13X_15023W		0.0044						0.089				0.0501	11.01	0.0312		83.2925									1.74	0.961	0.0081	1.44		0.947		0.0078	0.0032						0.0053				0.34													0.0308	0.0396				
MBH 13X_15024X		0.0049						0.166				0.1059	14.65	0.332		79.7308									0.61	0.299	0.0156	0.099		2.99		0.0284							0.0294				0.75													0.15	0.039				
MBH 13X_NSA10A					0.0029			0.016				0.061	20.69	0.175		57.1358									5.23	2.636	0.343	0.142		12.96		0.0207							0.0006				0.375													0.151	0.061				
MBH 13X_NSA11A		0.021						0.0159				0.0981	20.19	0.187		48.0611									0.64	6.16	0.203	0.15		23.89		0.0186							0.001				0.275													0.0513	0.038				
MBH 13X_NSA12A		0.0169			0.002			0.0192				0.09	19.63	1.485		47.7375									1.272	4.2	0.0662	0.0088		24.84		0.0267							0.0007				0.492													0.066	0.047				
MBH 13X_NSA13A		0.007			0.003			0.02				0.0328	25.27	0.156		62.5992									0.761	3.73	0.269	0.028		6.73		0.0249	0.0008						0.0005				0.257		0.0046											0.0712	0.035				
MBH 13X_NSA4B		0.0048						0.115					23.85	0.595		46.7865									5.55	4.32	0.446	0.154		17.62		0.0302							0.0095				0.519																		
MBH 13X_NSA6B		0.08						0.0467					26.14	1.52		31.341									1.607	7.03	0.245	0.149		31.13		0.06							0.0113				0.64																		
MBH 13X_NSA7B		0.0142			0.0018			0.013				0.0471	25.69	1.53		61.4383									0.864	3.28	0.232	0.009		6.37		0.016	0.0009						0.0005				0.278		0.002											0.0802	0.133				
MBH 13X_NSA8B					0.0017			0.0206	0.0011			0.0448	25.49	0.589		61.061									0.596	3.49	0.232	0.026		7.48		0.0248							0.0007				0.285													0.0583	0.599				
MBH 13X_NSA9A								0.019				0.072	22.57	0.24		66.2025									1.592	3.11	0.156	0.012		5.44		0.0248							0.0007				0.469													0.068	0.024				
MBH 13X_NSC1P								0.316					18.76	0.391		65.7616									6.53	0.196	0.0877	1.499		5.06									0.0097				0.788													0.501	0.1				
MBH 13X_PH2M		0.0419			0.0047			0.0598				0.0927	16.8	4.03		72.3071									1.184	1.009	0.052	0.143		3.56		0.0201							0.0419				0.502											0.049		0.1028					
MBH 13X-14775R								0.05				0.15	17.7	0.21		76.813									1.37	0.47		0.75		1.75		0.053							0.054				0.63																		
MBH 13X-15059P								0.084				0.266	15.85	0.15		79.2177									0.995	0.6	0.113	0.43		1.584		0.013							0.0133				0.495											0.038		0.07	0.081				
MBH 13X-NSC2P								0.56					21.98	1.026		58.7413									8.7	0.85	0.341	2.21		4.2									0.0117				0.997													0.321	0.062				
MBH 14944C								0.7				0.12	2.98	0.09		78.88									0.21	0.1				0.11													0.14													0.87	15.8				
MBH 14945C								0.62				0.21	4.06	0.12		76.328									0.55	0.21				0.3		0.032							0.03				0.22													0.72	16.6				
MBH 14946B								0.8				0.3	5.22	0.21		73.252									0.36	0.22				0.22		0.041							0.047				0.41													1.08	17.84				
MBH 14948B								0.82				0.12	4.12	0.03		74.249									0.37	0.12				0.2		0.012							0.009				0.2													1.05	18.7				
MBH 14952C								0.94				0.3	5.28	0.03		72.474									0.55	0.3				0.31		0.05							0.046				0.35													1.37	18				
MBH 14X_MN1AL		0.23						0.597					1.321	0.178		73.1386									22.08	0.499	0.0585	0.096		0.692		0.053							0.0054				0.944		0.0393						0.011			0.0346		0.0226					
MBH 14X_MN4AC		0.2						0.938					1.983	0.27		79.779									13.62	0.796	0.045	0.153		1.052		0.073							0.0194				0.9		0.0634									0.075		0.0332					
MBH 14X_MN5V		0.145						1.42					3.28	0.551		78.2079									8.02	2.26	0.0146	0.041		3.09		0.057							0.0207				2.27		0.0278						0.004			0.51		0.081					
MBH 14X-14890K								0.807				0.315	3.6	0.092		80.916									0.577	5.59				0.08		0.012							0.028				0.69													1.993	5.3				
MBH 14X-14892K								0.834				0.163	3.99	0.203		80.972									0.228	4.99				0.227		0.054							0.047				0.232													1.76	6.3				
MBH 14X-15196S		0.135						1.08					0.264	0.22		85.661									10.163	0.22				0.253		0.037							0.012				1.643		0.105											0.207					
MBH 14X-HS1C								0.718				0.25	4	0.069		75.667									0.29	0.37	0.023			0.27		0.018							0.02				0.22		0.035											1.05	17				
MBH 14X-HS2C								0.78				5.06	4.1	0.106		69.5463									0.24	0.445	0.0211			0.19		0.021							0.0146				0.216													1.17	18.09				
MBH 14X-MN2R		0.12						0.701					0.355	0.081		93.686									0.965	1.546	0.0125	0.294		0.53		0.0198							0.0098				1.48		0.061									0.0179		0.121					
MBH 14X-MN5T		0.26						1.377					3.31	0.421		80.0779									8.55	1.91	0.0155	0.021		1.372		0.027							0.011				1.59		0.0129						0.005			1		0.0397					
MBH 15261W		1.013						0.689				0.363	0.495	0.252		91.9013									0.437	1.508		0.691		0.113		0.111							0.079				1.606		0.0157									0.356		0.114	0.256				
MBH 352C		0.09	0.03					0.257				0.031	0.348	0.162		96.672									0.533	0.242				0.38		0.074							0.131				0.498		0.124									0.246		0.042	0.14				
MBH 58193A		0.019	0.024					0.457					14.16	0.121		81.732									1.242	0.09	0.038	0.001		1.026		0.013							0.008				0.548		0.057									0.05		0.414					
MBH 8110H/B		0.016	0.049					0.654					13.772	0.103		76.69									0.503	2.682	0.032			4.02		0.05							0.047	0.005			0.832		0.021									0.048		0.476					
MBH AR1F								2.94					7.84			81.847									1.03					4.15		0.09							0.083				2.02																		
MBH AR2E								3.32					7.86			79.3									0.33					7		0.4							0.22				1.57																		
MBH AR3D								3.2					7.02			82.05									0.55					5.28													1.9																		
MBH AR4F								2.85					7.96			81.81									0.55					5.1													1.73																		
MBH AR5D								3.02					8.9			80.63									0.52					5.2													1.73																		
MBH AR5J		0.018			0.00005			3.1			0.0002	0.00005	9.73	0.032		79.4018								0.00005	0.57	0.12		0.03		5.16		0.0299	0.003						0.0316				1.7											0.0147		0.0586			0.00005		
MBH C10B		0.019	0.014					3.6					0.254	0.66		91.849									0.634	0.328	0.0072			0.247		0.111	0.007						0.144	0.007			1.69		0.0346									0.0317		0.0275	0.335				
MBH C1G		0.003	0.01		0.005			2.7	0.01		0.01	0.08	0.17	0.21		92.003								0.02	1.3	0.01		0.01		0.53		0.14	0.005						0.064	0.05			2.36		0.02									0.14		0.1	0.04			0.01	
MBH C2H		0.05	0.056		0.001			3.09	0.0009		0.01	0.09	1.13	0.2		89.9721								0.01	1.22	0.16		0.01		1.7		0.34	0.003						0.107	0.07			1.26		0.05									0.05		0.35	0.06			0.01	
MBH C3AA		0.099	0.095		0.0046		0.008	3.384				0.242	1.97	0.34		87.0168									0.664	0.204	0.0095	0.148		2.95		0.489	0.04						0.15	0.237		0.009	0.975		0.198									0.048		0.652	0.054		0.0131		
MBH C3N		0.16	0.03		0.001			3.57	0.0002		0.02	0.18	1.88	0.06		87.0838								0.01	0.63	0.18		0.01		3.15		0.41	0.011						0.044	0.44			1.1		0.16									0.03		0.81	0.02			0.01	
MBH C3Y		0.007	0.084				0.0007	3.46	0.00005			0.28	2.14	0.032		87.3179								0.00005	0.6	0.2	0.01	0.13		3.22		0.41							0.108	0.21			0.87		0.18							0.0013		0.025		0.65	0.04		0.021	0.003	
MBH C3Z		0.015	0.12		0.0028		0.0018	3.27				0.376	2.43	0.431		85.0066									0.797	0.235		0.186		4.14		0.387	0.0076						0.152	0.264		0.0026	0.994		0.236							0.0024		0.071		0.796	0.054		0.0111	0.0111	
MBH C4H		0.04	0.01		0.005			1.75	0.01		0.02	0.013	1.3	0.08		86.919								0.1	0.6	0.09		0.01		2.26		0.12	0.02						0.033	0.01			6.4		0.01									0.09		0.02	0.08			0.01	
MBH C4Q		0.032	0.0103		0.018		0.005	1.89		  0.00014000		0.0175	1.5	0.342		89.36436									0.651	0.114		0.072		2.41		0.111	0.0155						0.138	0.011		0.003	3.02		0.0207							0.001		0.091		0.0233	0.122		0.0112	0.006	
MBH C5K		0.02	0.02		0.005			2.4	0.01		0.01	0.04	0.94	0.51		90.805								0.02	0.7	0.47		0.01		1.22		0.12	0.02						0.12	0.02			2.3		0.03									0.11		0.06	0.03			0.01	
MBH C6J		0.01	0.04		0.005			2.95	0.01		0.01	0.07	0.5	1.03		92.181								0.01	0.87	1.32		0.011		0.09		0.09	0.003						0.09	0.06			0.37		0.04									0.11		0.06	0.06			0.01	
MBH C7G		0.05	0.01		0.001			2.83	0.005		0.01	0.11	0.18	0.15		93.161								0.01	2.21	0.08		0.04		0.12		0.028	0.001						0.034	0.005			0.8		0.01									0.005		0.01	0.13			0.01	
MBH C8H		0.07	0.06		0.046			2.81	0.00005		0.01	0.15	0.25	0.28		91.90995								0.01	0.61	0.21		0.01		0.28		1	0.002						0.194	0.068			1.75		0.12									0.12		0.02	0.01			0.01	
MBH C8S		0.01	0.078		0.046		0.023	3.06				0.409	0.31	0.443		92.2616									0.371	0.201	0.0046	0.027		0.613		0.117	0.025						0.205	0.073		0.022	1.42		0.111							0.005		0.082		0.0374	0.041		0.0038	0.0006	
MBH C8T		0.016	0.077		0.0409		0.041	3.03				0.174	0.501	0.317		91.6451									0.486	0.158	0.0075	0.082		0.32		0.843	0.023						0.189	0.068		0.073	1.61		0.091							0.0043		0.115		0.0637	0.0175		0.007		
MBH C9A		0.023	0.038				0.018	3.18				0.1	1.2	0.11		89.535									2.05	0.147	0.015	0.06		1.57		0.053	0.002						0.025	0.1			1.31		0.048							0.019		0.06		0.3	0.035		0.002		
MBH CESU604											0.496					99.504																																													
MBH FENI20B		0.018						0.0137				0.994	0.102	0.074		77.571									0.0284					20.06		0.01							0.0089				1.12																		
MBH FENI25B		0.103						0.0084				0.746	0.0334	0.035		73.3521									0.0121					25.1		0.011							0.58				0.019																		
MBH FENI35B		0.042						0.0418				0.347	0.087	0.044		63.6792									0.162					35.21		0.029							0.119				0.239																		
MBH FENI40B		1.18						0.045				0.858	0.0446	0.0517		56.0312									0.081					40.57		0.0185							1.09				0.03																		
MBH FENI45B		0.552						0.0045				0.654	0.048	0.078		52.802									0.0149					45.2		0.0416							0.038				0.567																		
MBH FENI50B		0.052						0.0488				0.499	0.093	0.105		48.5253									0.115					50.09		0.0259							0.243				0.203																		
MBH HPC1								2.9								92.598									0.39							0.9							0.012				3.2																		
MBH HPC2								3.29								91.712									0.85							1.7							0.048				2.4																		
MBH HPC3								3.33								91.48									1.32							2.35							0.12				1.4																		
MBH HPC3/H4								3.77								91.3227									1.316							1.96							0.0513				1.58																		
MBH HPC3F		0.002	0.007		0.0005			3.21				0.015	0.07	0.06		90.9075								0.0001	1.39	0.006		0.002		0.06		2.32	0.001						0.053	0.0008			1.74		0.005									0.12		0.03	0.0001				
MBH HPC4								3.75								92.38									0.67							2.08							0.22				0.9																		
MBH LA2D		1.377	0.298					0.157					0.868	0.778		93.9467									0.569	0.138	0.0186			0.728		0.034							0.043				0.976													0.0687					
MBH MN1AB		0.005						0.43					1.24	0.05		74.648									22.3	0.407	0.015			0.09		0.009							0.004				0.79		0.007											0.005					
MBH MN2M		0.004	0.009					1.023				0.01	0.341	0.195		84.391									10.39	1.23	0.014	0.02		0.55		0.013							0.008				1.634		0.056						0.012					0.1					
MBH MN3M		0.02						0.907					0.508	0.104		84.013									12.502	0.247				0.271		0.059							0.016				1.318		0.021											0.014					
MBH MN4C		0.01						1.31					2.25	0.46		78.903									13.9	0.8				1.17		0.045							0.017				1.04		0.025											0.07					
MBH MN4R		0.005						1.38					2.29	0.27		74.408									18.6	0.8				1.32		0.042							0.053				0.78		0.03											0.022					
MBH MN5B		0.01						1.74					3.58	0.55		80.716									8.3	1.96				1.53		0.029							0.062				1.5		0.013											0.01					
MBH MSFM/1F								0.16								97.096									1.44	0.27						0.058							0.426				0.55																		
MBH MSFM/1J		0.0024						0.0098				0.0019	0.017	0.0056		97.7793									1.109	0.249	0.006			0.0205		0.0778							0.364				0.351		0.0041											0.0026					
MBH MSFM/3F		0.035	0.003					0.55					0.055	0.008		96.2612									2.1	0.27	0.0078	0.003		0.025		0.06							0.087				0.52											0.005		0.005	0.005				
MBH NSA1C								0.13					21.2			67.038									0.43	2.48	0.052			8.25													0.42																		
MBH NSA2C								0.19					17.7			68.58									0.81	1.85	0.15			9.95													0.77																		
MBH NSA2F								0.15					18.1			68.424									0.6	1.78	0.136			10.3													0.51																		
MBH NSA3E								0.18					15.74			69.15									0.7	2.48	0.22			11.04													0.49																		
MBH NSA3J								0.16					16.1			67.1									1.07	2.8	0.2			12													0.57																		
MBH NSB1C								0.23					19			69.49									0.59	0.14	0.05			10.1													0.4																		
MBH NSB2A								0.05					17.56			70.14									0.6	0.19	0.09			10.86													0.51																		
MBH NSB2C								0.04					19.38			67.31									0.58	0.21	0.16			11.64													0.68																		
MBH NSB3A								0.1					16.82			70.75									0.48	0.44	0.21			10.68													0.52																		
MBH NSB3C								0.2					16.8			71.77									0.6	0.57	0.23			9.05													0.78																		
MBH NSC1A								0.29					20.26			65.005									7.49		0.065	1.33		5.34													0.22																		
MBH NSC1D								0.32					20.48			65.728									5.85		0.054	1.56		5.38									0.008				0.62																		
MBH NSC2A								0.59					24.3			58.03									9.45		0.24	1.89		4.94													0.56																		
MBH NSC2D								0.48					20.68			63.763									7.7		0.32	2.04		4.2									0.007				0.81																		
MBH NSC3A								0.72					22.74			59.39									10.4		0.45	2.42		2.96													0.92																		
MBH NSC3D								0.69					23.82			58.508									9.55		0.65	2.8		3.2									0.012				0.77																		
MBH PH6E			0.028					0.116				0.138	12.13	2.08		74.1679									0.652	1.45	0.027	0.539		6.35		0.04							0.015				2.1											0.00005		0.167	0.00005				
MBH PH7E								0.103					13.15	0.787		74.5618									1.49	2.527	0.06	0.287		5.583		0.0307							0.0205				1.4																		
MBH S/1CR1C								2.6					2.48	7.63		69.14									1.75					13.52													2.88																		
MBH S/1CR2B								2.73					2.46	5.35		70.46									0.69					17.12													1.19																		
MBH S/1CR3B								2.84					1.05	6.05		71.1									1.14					15.2													2.62																		
MBH S/1CR4A								2.89					2.64	6.7		68.2									1.19					15.6													2.78																		
MBH S/1CR5C								2.55					3.44	6.55		67.46									1.21					15.8													2.99																		
MBH S/2CR1B								2.79					2.6	0.09		72.762									1.81					17		0.016							0.012				2.92																		
MBH S/2CR2B								2.88					2.52	0.3		73.72									0.77					18.7													1.11																		
MBH S/2CR3B								2.49					2.55	0.59		69.55									1.29					20.95		0.018							0.012				2.55																		
MBH S/2CR4B								2.72					1.02	0.35		73.199									1.21					19		0.019							0.012				2.47																		
MBH S/2CR5B								2.92					3.45	0.28		71.478									1.17					18.3		0.019							0.013				2.37																		
MBH S/2CR6A								2.92					4.66	0.39		66.66									1.2					19.4													4.77																		
MBH S/2CR7A								2.91					4.49	0.32		66.28									1.16					19.3													5.54																		
MBH S/3CR1A								2.34					0.21	0.285		61.545									1.12					31.5													3																		
MBH S/3CR2A								2.35					3.46	0.295		57.765									1.06					31.9													3.17																		
MBH S/3CR3A								2.47					4.1	0.275		58.275									1					30.8													3.08																		
MBH S/3CR4A								2.34					5.32	0.28		56.36									1.04					31.3													3.36																		
MBH S/3CR5B								2.28					3.35	0.1		55.685									1.77					35.72		0.015							0.01				1.07																		
MBH S/3CR6A								2.48					3.59	0.38		58.11									0.69					28.6													6.15																		
MBH S3CR6B								2.23					3.5	0.37		58.426									0.75					28.7		0.015							0.009				6																		
MOUDON ZN6C		0.00319						3.37213				0.01249	0.04955	0.10498		93.82622								0.00234	0.47827	0.00051		0.00192		0.08718		0.13117	0.00228						0.1097				1.73041		0.00725									0.01195		0.00749	0.00501		0.05596		
MR 10786/1V		0.123						3.03					19.9			74.097									0.98	1.44				0.12		0.032							0.038				0.24																		
MR 10791/1V		0.099						2.32					16.8			78.61									0.48	1.3				0.13		0.03							0.021				0.21																		
MR 10794/1V		0.104						2.44					12			83.864									0.6	0.26				0.13		0.026							0.016				0.47													0.09					
MR 10794/2V		0.087						2.63					12.5			83.224									0.58	0.25				0.12		0.027							0.012				0.48													0.09					
MR 10794/3		0.093						2.67					16.2			78.548									0.66	1.09				0.13		0.03							0.009				0.57																		
MR 119								0.11				19.28	20.68			31.152									1.34	3.37		1.05		19.49		0.021							0.007				0.56														2.94				
MR 1852		0.068						2.46					17.4			76.807									0.58	1.08				1.21		0.036							0.039				0.32																		
MR 1939		0.084						2.83					17.6			75.152									0.83	1.21				1.4		0.036							0.028				0.83																		
MR 19831								1.28				0.34	3.97			77.294									0.43	0.82				0.33		0.026							0.02				0.47													3.62	11.4				
MR 2306/1V													1.93			86.669									10.4	0.3				0.15		0.044							0.007				0.5																		
MR 2308/2V		0.065						2.65					12			83.531									0.58	0.44				0.15		0.028							0.036				0.52																		
MR 2317/1V													0.78			85.424									12.8	0.17				0.16		0.049							0.007				0.61																		
MR 2317/2V													0.7			86.287									12.1	0.15				0.15		0.046							0.007				0.56																		
MR 2321		0.013						2.56					17.8			76.615									0.72	1.33				0.3		0.034							0.028				0.6																		
MR 2322/1V		0.081						2.7					13.5			81.652									0.6	0.64				0.27		0.026							0.041				0.49																		
MR 2324/1V		0.094						2.39					15.3			79.887									0.56	0.94				0.19		0.03							0.039				0.57																		
MR 2334/1V		0.083						2.93					15.4			79.134									0.66	0.89				0.14		0.027							0.016				0.63													0.09					
MR 2334/2V		0.103						3.16					17.7			76.553									0.66	0.85				0.14		0.027							0.017				0.69													0.1					
MR 2335/1V		0.1						3.18					14.7			80.135									0.57	0.35				0.16		0.02							0.025				0.68													0.08					
MR 2356/1V		0.006						2.87					12.8			82.177									0.92	0.36				0.21		0.024							0.033				0.6																		
MR 2365/1V													1.5			84.616									12.4	0.61				0.17		0.054							0.01				0.64																		
MR 2365/2V													1.32			85.362									12	0.55				0.16		0.051							0.007				0.55																		
MR 2369/1V		0.1						2.91					12.6			82.266									0.7	0.41				0.23		0.024							0.03				0.65													0.08					
MR 2383/1		0.001						2.9					12.15			82.732									0.75	0.6				0.11		0.02							0.027				0.71																		
MR 24272								0.95				0.06	4.75			85.17									0.37	2.81				0.28		0.018							0.022				0.38													2.24	2.95				
MR 24273								1.36				4.82	4.14			72.216									0.33	1.01				0.42		0.026							0.018				0.34													3.62	11.7				
MR 319								0.13				20.46	22.31			28.974									1.63	3.02		1.08		19.62		0.013							0.003				0.26														2.5				
MR 3344								1.28				0.4	4.12			79.688									0.26	5.01				0.15		0.022							0.05				0.31													2.71	6				
MRI MA1		0.013	0.0185		0.0015		0.003	0.16	0.0004	  0.00013000	0.003	0.23	0.2	0.3		94.87047							0.0009	0.0008	0.43	0.085		0.014		3.18		0.034	0.007						0.028	0.01			0.21		0.009									0.008		0.08	0.097		0.0033	0.003	
MRI MA2		0.024	0.022		0.0019		0.0035	0.044	0.0004	  0.00008000	0.0065	0.105	2.51	0.017		94.62632							0.001	0.0008	0.48	0.39		0.044		0.13		0.02	0.006						0.014	0.004			0.42		0.022						0.01			0.041		0.51	0.54		0.002	0.0045
