Repository: filip-lux/CF_OES

# CF_OES
Calibration free algorithm in python + detector efficiency corrections

File: Samples_Fe_matrix_2021_12_10.txt (part 7 of 9)
Sample Name	Ag	Al	As	Au	B	Ba	Bi	C	Ca	Cd	Ce	Co	Cr	Cu	ENA	Fe	Ga	Ge	H	Hf	Hg	In	La	Mg	Mn	Mo	N	Nb	Nd	Ni	O	P	Pb	Pd	Pr	Pt	Re	Rh	S	Sb	Sc	Se	Si	Sm	Sn	Sol_Al	Sol_B	Sol_Ca	Sol_Ti	Sr	Ta	Te	Th	Ti	Tl	V	W	Y	Zn	Zr	Column1
MRI MA3		0.014	0.023		0.002		0.003	0.033	0.0002	  0.00013000	0.0015	0.015	0.63	0.11		96.28552							0.0003	0.00015	0.48	0.19		0.002		1.92		0.026	0.009						0.021	0.009			0.14		0.015									0.004		0.017	0.046		0.0012	0.002	
MRI MA4		0.24	0.026		0.0036		0.0026	0.22	0.002	  0.00017000	0.008	0.058	1.62	0.1		92.53783							0.0013	0.002	2.66	0.05		0.12		0.39		0.037	0.013						0.018	0.006			1.15		0.13									0.041		0.45	0.082		0.0035	0.028	
MRI MA5		0.063	0.069		0.0061		0.0025	0.47	0.0005	  0.00050000	0.004	0.013	0.22	0.5		95.9748							0.001	0.001	1.02	0.036		0.06		0.83		0.064	0.021						0.033	0.004			0.27		0.045									0.072		0.066	0.14		0.0006	0.013	
MW 13								0.14					10.83			83.827									0.66	0.82		0.43		1.06		0.01							0.013				0.6													0.69	0.92				
MW 13A								0.2					9.85			84.424									0.88	0.84		0.4		0.94		0.017							0.019				0.6													0.72	1.11				
MW 19B		0.88						0.11					17.11	0.22		79.295									0.49					0.53		0.013							0.012				1.18											0.16							
MW 25A								0.21					27.83	0.045		62.481									1.15	0.56				4.48		0.03							0.014				2.52													0.18	0.5				
MW 36A								0.06				0.033	25.37	3		35.578									2.03	3.1				29.04		0.013							0.009				0.86											0.86		0.047					
NBS 1095																99.9954											0.0037				0.0009																														
NBS 1096																99.99489											0.00404				0.00107																														
NBS 1097																99.99524											0.0041				0.00066																														
NBS 1098																99.9958											0.0032				0.001																														
NBS 1099																99.9926											0.0013				0.0061																														
NBS 1134		0.329	0.0038		0.0002			0.026				0.006	0.019	0.07		96.264									0.277	0.008	0.0052			0.038		0.028							0.009	0.001			2.89		0.003									0.001		0.0008	0.02			0.001	
NBS 1138								0.12					0.12	0.1		98.604									0.43	0.05				0.1		0.053							0.053				0.35													0.02					
NBS 1138/A								0.118					0.13	0.09		98.801									0.35	0.05				0.1		0.035							0.056				0.25													0.02					
NBS 1139								0.792					1.97	0.4		93.364									0.96	0.51				0.91		0.011							0.013				0.84													0.23					
NBS 1139/A								0.79					2.18	0.47		93.065									0.92	0.51				0.98		0.012							0.013				0.8													0.26					
NBS 1140		0.01	0.072				0.0015	3.18			0.09		0.03	0.096		93.5833								0.019	0.725	0.095				0.028		0.007	0.0052						0.01				1.92											0.096		0.03		  0.00200000			
NBS 1140-A		0.014	0.08				0.003	3.34			0.06		0.034	0.089		93.0965								0.017	0.74	0.153				0.048		0.015	0.013						0.013				2.12											0.13		0.034		  0.00050000			
NBS 1141		0.005	0.036				0.00008	3.64			0.05		0.138	0.204		93.53802								0.044	0.48	0.051				0.548		0.073	0.0009						0.02				1.11											0.013		0.009		  0.04000000			
NBS 1141-A		0.013	0.03				0.00006	2.98			0.04		0.15	0.212		94.01554								0.042	0.53	0.052				0.57		0.07	0.0004						0.013				1.22											0.012		0.01		  0.04000000			
NBS 1142		0.089	0.01				0.00002	2.94			0.015		0.055	1.02		90.35848								0.097	0.183	0.023				1.63		0.21	0.0005						0.015				3.33											0.008		0.006		  0.01000000			
NBS 1142-A		0.088	0.01				0.00002	2.72			0.02		0.051	1.02		90.68468								0.116	0.17	0.022				1.69		0.18	0.0003						0.015				3.19											0.007		0.004		  0.01200000			
NBS 1143								3.91					0.142	0.145		93.211									0.414					0.115		0.158							0.028				1.68									0.019		0.17		0.008					
NBS 1143/A		0.008	0.003					4.08					0.163	0.138		93.24									0.296	0.004				0.116		0.164							0.067				1.6									0.016		0.087		0.018					
NBS 1144								4.27					0.019	0.09		93.41									1.33	0.007				0.021		0.111							0.021				0.275									0.026		0.42							
NBS 1144/A		0.005	0.004					4.32					0.029	0.091		93.535									1.23	0.007				0.063		0.084							0.083				0.182									0.022		0.32		0.025					
NBS 1147			0.02					3.6					0.093	0.231		93.5									0.779	0.079				0.07		0.16							0.059				1.31									0.018		0.049		0.032					
NBS 1148								2.89					0.15	0.97		92.886									0.66	0.022				0.091		0.3							0.11				1.82									0.015		0.05		0.036					
NBS 1149			0.033					3.28					0.363	0.5		92.74									1.054	0.038				0.138		0.56							0.125				1.04									0.015		0.059		0.055					
NBS 1151								0.026					22.13	0.25		67.157									2.17	0.76				7.03		0.011							0.034				0.37													0.062					
NBS 1152								0.163					18.49	0.497		68.352									1.19	0.366				10.21		0.017							0.017				0.654													0.044					
NBS 1153								0.218					16.61	0.26		69.037									0.61	0.21				12.02		0.053							0.032				0.82													0.13					
NBS 1154								0.094					19.58	0.56		66.091									1.74	0.463				10.25		0.038							0.033				1.09													0.061					
NBS 1155			0.01067				0.0005	0.045				0.105	18.37	0.173		64.19183									1.619	2.386	0.04			12.35		0.02	0.001						0.018				0.509													0.051	0.11				
NBS 1156		0.047			0.003			0.023	0.001			7.3	0.2	0.025		69.67									0.21	3.1				19		0.011							0.012				0.184											0.21						0.004	
NBS 1157								0.836				0.028	4.36	0.088		80.965									0.34	4.86				0.228		0.011							0.004				0.18													1.82	6.28				
NBS 1161	0.0015	0.005	0.028		0.0002			0.15				0.26	0.13	0.34		96.4598		0.0015							0.36	0.3	0.006	0.011		1.73	0.02	0.053	0.003						0.019				0.047		0.022						0.002			0.01		0.024	0.012			0.005	
NBS 1162	0.0002	0.023	0.046		0.0005			0.4				0.11	0.74	0.2		95.9843		0.003							0.94	0.08	0.008	0.096		0.7	0.006	0.045	0.006						0.019				0.28		0.066						0.036			0.037		0.058	0.053			0.063	
NBS 1163	0.0002	0.027	0.1		0.0012			0.19				0.013	0.26	0.47		96.0151		0.0025							1.15	0.12	0.006	0.195		0.39	0.007	0.031	0.012						0.022				0.41		0.013						0.15			0.01		0.1	0.105			0.2	
NBS 1164	0.003	0.005	0.018		0.005			0.54				0.028	0.078	0.094		96.7125		0.0015							1.32	0.029	0.007	0.037		0.135	0.006	0.017	0.02						0.021				0.48		0.043						0.069			0.004		0.295	0.022			0.01	
NBS 1165	0.00025	0.19	0.01		0.0001			0.037				0.008	0.004	0.019		99.40165		0.0035							0.032	0.005	0.005	0.001		0.026	0.003	0.008	0.0005						0.01				0.029		0.001						0.001			0.2		0.002	0.001			0.002	
NBS 1166	0.00045	0.015	0.014		0.0002			0.065				0.046	0.011	0.033		99.49205		0.003							0.113	0.011	0.006	0.005		0.051	0.005	0.012	0.0013						0.009				0.025		0.005						0.002			0.057		0.007	0.006			0.005	
NBS 1167	0.004	0.16	0.14		0.0002			0.11				0.074	0.036	0.067		97.4962		0.003							0.275	0.021	0.004	0.29		0.088	0.004	0.033	0.0006						0.009				0.26		0.1						0.23			0.26		0.041	0.2			0.094	
NBS 1168	0.0002	0.042	0.008		0.009			0.26				0.16	0.54	0.26		96.6083		0.001							0.47	0.2	0.006	0.006		1.03	0.004	0.023	0.0005						0.02				0.075		0.009						0.005			0.011		0.17	0.077			0.005	
NBS 1169								0.077					0.015	0.083		97.521									0.992	0.008		0.65		0.032		0.064	0.227						0.318				0.011								0.001					0.001					
NBS 1171								0.067				0.1	17.4	0.121		68.236									1.8	0.165				11.2		0.018							0.013				0.54											0.34							
NBS 1172								0.056				0.12	17.4	0.105		68.359									1.76	0.22				11.35		0.025							0.014				0.59								0.001										
NBS 1174		0.001	0.026		0.04		0.008	3.48				0.009	0.018	0.171		94.872									0.175	0.008				0.035		0.17	0.01						0.168	0.19			0.286		0.23							0.073		0.012		0.008				0.01	
NBS 1174A		0.001	0.024		0.04		0.008	3.46				0.009	0.018	0.17		94.908									0.18	0.008				0.035		0.168	0.01						0.168	0.17			0.283		0.23							0.071		0.011		0.008				0.02	
NBS 1175		0.03	0.22		0.005		0.017	1.97				0.11	2.43	1.5		82.771									1.64	1.51				2.98		0.652	0.003						0.017	0.02			3.48		0.025							0.009		0.35		0.221				0.04	
NBS 1175A		0.03	0.19		0.005		0.017	1.98				0.11	2.41	1.5		82.858									1.62	1.49				2.99		0.648	0.006						0.018	0.022			3.47		0.025							0.009		0.35		0.222				0.03	
NBS 1178		0.016	0.024		0.11		0.013	3.11				0.06	0.89	0.16		89.111									0.86	0.94				2.25		0.115	0.004						0.026	0.11			1.91		0.086							0.004		0.17		0.017				0.014	
NBS 1179		0.01	0.05		0.05		0.0045	3.35				0.031	0.23	0.41		91.5265									0.64	0.31				1.31		0.23	0.013						0.165	0.11			1.34		0.12							0.024		0.03		0.036				0.01	
NBS 1180		0.04	0.06		0.002		0.0025	3.28				0.035	0.14	0.2		90.8242									1.12	0.155				0.044		0.055	0.0043						0.086	0.063			3.04		0.025							0.024		0.53		0.26				0.01	
NBS 1182		0.01	0.15		0.009		0.006	1.97				0.004	0.029	0.49		95.3004									0.45	0.018				0.22		0.85	0.0046						0.046	0.004			0.31		0.016							0.009		0.034		0.06				0.01	
NBS 1184								0.25					19.44			65.655									1.04	1.46		0.49		9.47		0.015							0.012				0.7								0.022			0.056			1.39				
NBS 1185								0.11					17.09	0.067		65.885									1.22	2.01		0.001		13.18		0.019							0.016				0.4								0.001			0.001							
NBS 1186								0.074				0.05	16.6			51.276									0.72	5.92				24.5													0.85														0.01				
NBS 1193		0.21			0.0023			0.004					11.95	0.103		54.0607									0.65	1.47				28.35		0.003							0.03				0.11											3		0.051				0.006	
NBS 1194		0.39			0.009			0.081				2.77	16.35	0.047		51.828									0.67	1.27				24.06		0.011							0.008				0.71											1.45		0.32				0.026	
NBS 1195		0.074			0.0043			0.006					13.83	0.016		53.7817									0.38	2.97				26.07		0.016							0.008				1.11											1.28		0.45				0.004	
NBS 1197		0.41			0.0059			0.045				0.07	12.9			41.9621									0.047	3.25		0.02		32.6		0.008							0.002				0.13											2.32			6.08			0.15	
NBS 1233								0.502					21.08	0.375		64.453									9.16	0.237	0.415			3.43		0.031							0.002				0.219													0.096					
NBS 1250		0.99			0.0078			0.022				16.1	0.077	0.022		40.2847									0.052	0.014		2.99		37.78		0.001							0.0025				0.097								0.003			1.48		0.077					
NBS 1254		0.33	0.004					0.032	0.0053			0.007	0.02	0.07		96.2483									0.28	0.008	0.005	0.002		0.04		0.029	0.0004						0.008				2.9		0.006									0.003		0.002					
NBS 1261	0.0004	0.021	0.017		0.0005		0.0004	0.391	0.000028		0.0014	0.032	0.69	0.042		95.587537				  0.00020000			0.0004	0.00018	0.66	0.19	0.0037	0.022	0.00029	1.99	0.0009	0.015	0.000025		0.00014				0.015	0.0042		0.004	0.223		0.01						0.02	0.0006		0.02		0.011	0.017		0.0001	0.009	
NBS 1262	0.0011	0.095	0.092		0.0025		0.001	0.163	0.00014		0.0015	0.3	0.3	0.5		95.334629				  0.00020000			0.0004	0.00062	1.04	0.068	0.0037	0.29	0.00064	0.59	0.0009	0.042	0.00043		0.00014				0.037	0.012		0.000001	0.39		0.016						0.2	0.0011		0.084		0.041	0.2		0.001	0.19	
NBS 1262/A	0.001	0.09	0.092		0.0025		0.001	0.163	0.0001		0.0011	0.3	0.3	0.51		95.25178								0.00062	1.05	0.07		0.3		0.6		0.044	0.0004						0.037	0.012			0.4		0.016						0.21	0.0005		0.097		0.04	0.21			0.2	
NBS 1262B	0.0011	0.081	0.096	0.00005	0.0025		0.002	0.16	0.0001		0.0019	0.3	0.3	0.51		95.25553							0.0004	0.0006	1.05	0.07	0.004	0.3	0.0006	0.59	0.001	0.044	0.0004		0.00012				0.037	0.012		0.0012	0.4		0.016						0.2	0.001		0.1		0.041	0.2		0.0005	0.22	
NBS 1263	0.0037	0.24	0.01	0.0005	0.00091		0.0008	0.626	0.00013		0.0014	0.048	1.31	0.098		94.40977				  0.00050000			0.0006	0.00049	1.5	0.03	0.0041	0.049	0.0006	0.32	0.00066	0.029	0.0022		0.00018				0.0057	0.002		0.00016	0.74		0.104						0.0053	0.0009		0.05		0.31	0.046		0.0004	0.049	
NBS 1263/A	0.0037	0.24	0.01	0.0005	0.00091		0.0008	0.626	0.00013		0.0014	0.048	1.31	0.098		94.35513				  0.00050000			0.0006	0.00049	1.5	0.03	0.0041	0.049	0.0006	0.32	0.0066	0.029	0.0022		0.00018				0.0057	0.002		0.00016	0.74		0.104						0.053	0.0009		0.05		0.31	0.046		0.0004	0.05	
NBS 1264	0.00002	0.008	0.052	0.0001	0.011		0.0009	0.87	0.00004		0.00022	0.15	0.065	0.249		96.75051				  0.00130000			0.00007	0.00015	0.255	0.49	0.0032	0.157	0.00007	0.142	0.001	0.01	0.024		0.00003				0.025	0.034		0.00021	0.067		0.008						0.11	0.00018		0.24		0.105	0.102			0.068	
NBS 1264/A	0.000002	0.008	0.052	0.0001	0.011		0.0009	0.871	0.00004		0.00022	0.15	0.066	0.25		96.741528				  0.00130000			0.00007	0.00015	0.258	0.49	0.0032	0.157	0.00007	0.142	0.001	0.01	0.024		0.00003				0.025	0.034		0.00021	0.067		0.008						0.11	0.00018		0.24		0.106	0.102		0.001	0.069	
NBS 1265		0.0007	0.0002		0.00013			0.0067				0.007	0.0072	0.0058		99.895605									0.0057	0.005	0.0011			0.041	0.0063	0.0025	0.000015						0.0055	0.00001			0.008		0.0002									0.0006		0.0006	0.00004		0.0001		
NBS 1265/A	0.000002	0.0007	0.0002		0.00013			0.0067				0.007	0.0072	0.0058		99.903803									0.0057	0.005	0.0011			0.041		0.0011	0.000015						0.0055	0.00001			0.008		0.0002									0.0001		0.0006	0.00004		0.0001		
NBS 1271		0.02						0.064					0.552	1.48		92.9027									0.73	0.543		0.025		3.34		0.005							0.0013				0.334													0.003					
NBS 1755		0.0046	0.00004		0.0001			0.116	0.0005			0.0014	0.046	0.0001		99.59991									0.057	0.0001	0.01184			0.048		0.0037	0.0014						0.004	0.00001			0.103		0.0005									0.0009		0.0001	0.0002		0.0005	0.0001	
NBS 1761		0.055	0.011		0.002			1.03				0.028	0.22	0.3		94.9516									0.678	0.103	0.0044	0.021		1.99		0.04							0.035	0.005			0.18		0.05						0.05			0.18		0.053				0.013	
NBS 1761A		0.055	0.011		0.0023			1.05				0.027	0.222	0.298		94.9413									0.679	0.103	0.0042	0.021		1.981		0.042							0.037	0.0052			0.182		0.05						0.05			0.173		0.054				0.012	
NBS 1762		0.069	0.018		0.0049			0.337				0.062	0.92	0.12		94.0929									2	0.35	0.0022	0.07		1.15		0.033							0.03				0.35		0.046						0.021			0.095		0.2				0.029	
NBS 1763		0.043	0.055		0.0054			0.203				0.095	0.5	0.043		95.0082									1.58	0.5	0.0044	0.1		0.51		0.012							0.023	0.011			0.63		0.011						0.012			0.31		0.3				0.044	
NBS 1763A		0.0435	0.055		0.0054			0.202				0.093	0.498	0.042		95.0093									1.584	0.49	0.0045	0.1		0.513		0.0123							0.022	0.011			0.633		0.011						0.012			0.308		0.307				0.044	
NBS 1764		0.009	0.01		0.001			0.592				0.01	1.48	0.51		95.4581									1.21	0.2	0.0023	0.042		0.202		0.02	0.0001						0.012				0.057		0.02						0.029			0.028		0.106				0.0015	
NBS 1764A		0.0098	0.01		0.001			0.592				0.012	1.468	0.5178		95.4674									1.193	0.2007	0.0023	0.0416		0.2006		0.021	0.0001						0.0118				0.0595		0.024						0.0297			0.0286		0.1063	0.0016			0.0012	
NBS 1765	0.0002	0.006	0.001		0.0009		0.0001	0.006				0.0012	0.051	0.0013		99.59085								0.00005	0.144	0.0055	0.001	0.0004		0.154		0.0052	0.0003						0.0038	0.001		0.0035	0.004		0.002						0.004	0.003		0.0055		0.004				0.0002	
NBS 1766	0.0005	0.012	0.0035		0.00012		0.0001	0.015			0.002	0.002	0.024	0.015		99.78363								0.00005	0.067	0.0035	0.0033	0.005		0.021		0.002	0.003						0.0024	0.0005		0.0035	0.01		0.001						0.006	0.003		0.0005		0.009	0.001			0.0004	
NBS 1767	0.0008	0.004	0.0005		0.001		0.0001	0.052	0.00001			0.005	0.0015	0.0014		99.78234								0.00005	0.022	0.02	0.0008	0.01		0.002		0.0031	0.0001						0.009	0.002			0.026		0.006						0.002	0.0003		0.011		0.033				0.004	
NBS 1768		0.0024						0.001				0.0025		0.0006		99.9511									0.0014		0.002			0.0014	0.036	0.0013							0.0003																						
NBS 442					0.0005							0.13	16.1	0.11		70.5107									2.88	0.12		0.032		9.9			0.0017										0.09		0.0035						0.0006			0.002		0.032	0.08		0.003	0.004	
NBS 443					0.0012							0.12	18.5	0.14		67.96149									3.38	0.12		0.056		9.4			0.0025										0.15		0.006						0.0008			0.003		0.064	0.09		0.005		
NBS 444					0.0033							0.22	20.5	0.24		62.89099									4.62	0.23		0.2		10.1			0.0037										0.65		0.014						0.004			0.019		0.12	0.17		0.004	0.011	
NBS 446													18.35	0.19		69.446									0.53	0.43		0.6		9.11													1.19		0.02						0.03			0.034		0.03	0.04				
NBS 447													23.72	0.19		62.029									0.23	0.059		0.03		13.26													0.37								0.002			0.02		0.03	0.06				
NBS 449													5.48	0.21		84.519									1.63	0.15		0.31		6.62													0.68		0.07						0.021			0.11		0.01	0.19				
NBS 450													2.99	0.36		71.322												0.05		24.8													0.12		0.09						0.002			0.05		0.006	0.21				
NBS 461	0.0015	0.005	0.028		0.0002			0.15				0.26	0.13	0.34		96.4803									0.36	0.3	0.006	0.011		1.73		0.053	0.003						0.02				0.047		0.022						0.002			0.01		0.024	0.012			0.005	
NBS 464	0.003	0.005	0.018		0.005			0.54				0.028	0.078	0.094		96.721									1.32	0.029	0.007	0.037		0.135		0.017	0.02						0.02				0.48		0.043						0.069			0.004		0.295	0.022			0.01	
NBS 466	0.00045	0.015	0.014		0.0002			0.065				0.046	0.011	0.033		99.50506									0.113	0.011		0.005		0.051		0.012	0.0013						0.01				0.025		0.005						0.002			0.057		0.007	0.006			0.005	
NBS 467	0.004	0.16	0.14		0.0002			0.11				0.074	0.036	0.067		97.5022									0.275	0.021	0.004	0.29		0.088		0.033	0.0006						0.01				0.26		0.1						0.23			0.26		0.041	0.2			0.094	
NBS 468	0.0002	0.042	0.008		0.009			0.26				0.16	0.54	0.26		96.6193									0.47	0.2		0.006		1.03		0.023	0.0005						0.02				0.075		0.009						0.005			0.011		0.17	0.077			0.005	
NBS 661		0.021	0.017				0.0004	0.392	0.0001		0.0013	0.032	0.69	0.042		95.580935		0.006		  0.00020000				0.0001	0.66	0.19	0.0037	0.022	0.0003	1.99	0.0009	0.015	0.000025		0.00014				0.015	0.0042		0.004	0.223		0.011						0.02	0.0006		0.02		0.011	0.017		0.0001	0.009	
NBS 662	0.001	0.095	0.092		0.0025		0.002	0.163	0.0002		0.0011	0.3	0.3	0.51		95.24195		0.002		  0.00600000			0.0004	0.0006	1.05	0.07	0.0041	0.3	0.0005	0.6	0.0011	0.044	0.00043		0.00012				0.037	0.012		0.001	0.4		0.016						0.21	0.0005		0.084		0.041	0.21		0.0005	0.2	
NBS 663	0.0038	0.24	0.01	0.0005	0.00091		0.0008	0.57	0.0001		0.0016	0.048	1.31	0.098		94.41401		0.01		  0.00150000			0.0006	0.0005	1.5	0.03	0.0041	0.049	0.0007	0.32	0.0007	0.029	0.0022		0.00018				0.0055	0.0016		0.0001	0.74		0.095						0.053	0.0022		0.05		0.31	0.046		0.0004	0.05	
NBS 664			0.052	0.0001	0.011			0.871				0.15	0.066	0.25		96.81083							0.00007		0.258	0.49		0.157		0.142		0.01	0.024						0.025				0.066								0.11			0.23		0.106	0.102			0.069	
NBS 665	0.00002	0.0007	0.0002		0.00013			0.008				0.007	0.0072	0.0058		99.886185		0.005	  0.00050000						0.0057	0.005	0.002	0.00005		0.041	0.007	0.0025	0.000015						0.0059				0.008		0.0005									0.0006		0.0006	0.0001		0.0003		
NBS 804A													0.025	0.05		98.556									0.88	0.007				0.04													0.44													0.002					
NBS 809B												0.025	0.072	0.104		95.756									0.46	0.009				3.29													0.27		0.012											0.002					
NBS 810A													2.39	0.11		95.99										0.91				0.24													0.36																		
NBS 817A													0.05	0.13		98.929									0.78	0.013				0.062															0.036																
NBS 836													6.02	0.075		80.245									0.21	2.8																	0.32													0.63	9.7				
NBS 837												2.9	7.79			80.96									0.48	1.5																	0.53													3.04	2.8				
NBS 838												4.9	4.66	0.17		78.77									0.2	8.26																	0.17													1.17	1.7				
NBS 839												7.8	2.72	0.12		77.16									0.18	4.61																	0.21													1.5	5.7				
NBS 840												11.8	2.12	0.059		70.551									0.15	0.07																	0.14													2.11	13				
NBS 841													4.2	0.072		74.828									0.27	0.84																	0.16													1.13	18.5				
NBS 845													13.31	0.065		83.523									0.77	0.92		0.11		0.28													0.52								0.002			0.03		0.05	0.42				
NBS 846													18.35	0.19		69.14									0.53	0.43		0.6		9.11													1.19		0.02						0.03			0.34		0.03	0.04				
NBS 847													23.72	0.19		62.029									0.23	0.059		0.03		13.26													0.37								0.002			0.02		0.03	0.06				
NBS 850													2.99	0.36		71.322												0.05		24.8													0.12		0.09						0.002			0.05		0.006	0.21				
NBS C1290								3.04					30.5	0.065		63.321									0.66	0.041				0.917		0.03							0.013				0.971													0.442					
NBS C1291								2.67					2.78	0.26		87.059									1.14	0.32				4.34		0.028							0.032				1.34													0.031					
NBS C1292								3.47					11.4	0.36		78.234									0.55	0.25				5.04		0.049							0.016				0.59													0.041					
NCS AH21312		2.98						0.297				0.032	0.69	0.208		77.362									16.24	0.506				0.43		0.033							0.117				0.48											0.045		0.23	0.35				
NCS HS11706-1		1.19	0.007		0.021			0.022	0.0022			0.008	0.287	0.559		91.3493									1.88	0.015	0.0046			0.181		0.075							0.0091	0.0008			4.14		0.071	  1.18000000								0.072		0.005	0.08			0.021	
NCS HS11706-2		0.465	0.0065		0.013			0.063	0.0008			0.008	0.222	0.25		95.4859									1.42	0.012	0.0062			0.37		0.062							0.017	0.0012			1.49		0.033	  0.46000000								0.032		0.003	0.031			0.0084	
NCS HS11706-3		0.783	0.0063		0.012			0.106	0.0023			0.008	0.187	0.146		96.3859									0.546	0.024	0.0058			0.571		0.045							0.029	0.0012			1.03		0.019	  0.77900000								0.026		0.0025	0.047			0.017	
NCS HS11706-4		1.47	0.0036		0.009			0.12	0.0001			0.006	0.09	0.157		96.6578									0.257	0.023	0.0025			0.837		0.04							0.038	0.0004			0.162		0.017	  1.46000000								0.014		0.0016	0.08			0.014	
NCS HS11706-5		0.068	0.0016		0.0054			0.04	0.0007			0.0036	0.042	0.063		94.3144									1.1	0.004	0.0026			0.101		0.02							0.031	0.022			4.16		0.0055	  0.06500000								0.01		0.0014	0.0003			0.0035	
NCS HS11706-6		0.0067	0.006		0.022			0.032	0.002			0.008	0.627	0.35		93.233									2.08	0.005	0.005			0.06		0.018							0.0087	0.0011			3.38		0.105	  0.00490000								0.037		0.005	0.005			0.0035	
NCS HS11706-7		1.18	0.006		0.021			0.036	0.0016			0.008	0.493	0.278		93.2864									1.75	0.016	0.0042			0.159		0.061							0.011	0.0008			2.47		0.072	  1.17000000								0.043		0.005	0.075			0.023	
NCS HS11708A-1			0.048		0.0064			0.2			0.0002		2.97	0.355		90.8902									0.68	0.21	0.014			3.53		0.038	0.0008						0.0084				0.222		0.048									0.161		0.189	0.429				
NCS HS11708A-2			0.054		0.0006			0.144					0.95	0.016		89.7671									3.6	0.019	0.007			4.33		0.053	0.0003						0.074				0.132		0.057									0.226		0.478	0.092				
NCS HS11708A-3			0.021		0.0029			0.288					2.27	0.136		92.7192									0.89	0.556	0.0085			1.29		0.035	0.0034						0.027				0.29		0.017									0.296		0.346	0.804				
NCS HS11708A-4			0.032		0.0016			0.46			0.0001		4.4	0.441		85.6678									2.42	1.4	0.02			2.54		0.048	0.0015						0.017				0.051		0.036									0.035		0.449	1.98				
NCS HS11708A-5			0.093		0.0055			0.251			0.00009		1.36	0.046		92.46501									1.04	0.864	0.01			1.77		0.025	0.0024						0.031				0.605		0.011									0.073		0.118	1.23				
NCS HS11708A-6			0.056		0.0096			0.315					3.27	0.245		91.9652									1.88	0.118	0.015			1.02		0.029	0.0002						0.049				0.391		0.027									0.136		0.273	0.201				
NCS HS11708A-7			0.0067		0.025			0.505			0.0001		0.703	0.518		95.0162									0.325	0.305	0.0027			0.773		0.0062	0.0019						0.065				1.1		0.0042									0.028		0.013	0.602				
NCS HS11708A-8			0.0086		0.019			0.425			0.045		0.177	0.636		95.7537									0.553	0.423	0.0028			0.621		0.017	0.0013						0.0009				0.83		0.0087									0.061		0.055	0.362				
NCS HS11712-1		0.012					0.0022	1.85			0.021	0.009	0.156	1.83		91.04695							0.01	0.016	0.387	0.057	0.006	0.505		0.294		0.544	0.00005						0.032				3.15		0.007									0.041		0.004	0.015		0.0038	0.001	
NCS HS11712-2		0.081					0.0009	2.25			0.006	0.016	1.02	1.21		90.4731							0.003	0.005	1.27	0.111	0.017	0.218		0.194		0.035							0.148				2.72		0.069									0.032		0.026	0.052		0.042	0.001	
NCS HS11712-3		0.021	0.00005		0.00005		0.0042	2.51			0.012	0.023	0.561	0.221		91.6727							0.007	0.008	0.758	0.167	0.01	0.106		1.69		0.038							0.089				1.43		0.365									0.042		0.056	0.194		0.014	0.001	
NCS HS11712-4		0.082					0.0064	3.12			0.019	0.042	0.223	0.858		91.2884							0.012	0.018	0.526	0.308	0.007	0.052		0.405		0.154							0.033				2.06		0.138									0.04		0.105	0.498		0.0033	0.0019	
NCS HS11712-5		0.057					0.007	3.82			0.03	0.071	1.5	0.642		89.619							0.008	0.034	0.118	0.537	0.005	0.027		1.01		0.349							0.04				1.51		0.104									0.113		0.248	0.113		0.027	0.011	
NCS HS11712-6		0.385					0.0098	4.26			0.008	0.129	0.246	0.403		90.5989							0.003	0.006	0.293	0.857	0.005	0.017		0.608		0.086							0.165				1		0.03									0.325		0.5	0.028		0.033	0.0043	
NCS HS11712-7		0.023					0.006	3.73			0.046	0.082	0.401	0.548		90.746							0.013	0.059	0.449	0.22	0.004	0.035		0.638		0.228							0.018				2.01		0.128									0.22		0.161	0.22		0.014	0.001	
NCS HS11714-1		0.159	0.021		0.021		0.0086	1.18	0.0012		0.0001	0.032	4.47	0.033		90.2533									2	0.027		0.288		0.161		0.0053	0.0003						0.031	0.0007			0.421		0.0021	  0.15400000	  0.01800000		  0.45600000					0.46		0.016	0.404			0.0044	
NCS HS11714-2		0.858	0.0025		0.011		0.0014	0.076	0.0015		0.0001	0.161	1.89	0.216		90.7811									0.095	1.09		0.206		0.988		0.027	0.0021						0.01	0.0007			0.966		0.0016	  0.85000000	  0.01000000		  0.25600000					0.259		0.241	2.07			0.045	
NCS HS11714-3		0.108	0.007		0.015		0.013	0.93	0.0005		0.0001	0.504	3.23	0.364		90.2088									1.2	0.292		0.248		0.501		0.011	0.0023						0.044	0.0023			1.1		0.011	  0.10200000	  0.01300000		  0.31700000					0.322		0.061	0.814			0.011	
NCS HS11714-4		0.027	0.0072		0.0047		0.0001	0.499	0.0011		0.0001	0.238	0.974	0.303		89.8307									0.798	0.83		0.124		1.97		0.029	0.017						0.021	0.0061			2.14		0.018	  0.02500000	  0.00430000		  0.07900000					0.082		0.469	1.56			0.051	
NCS HS11714-5		1.11	0.0048		0.0006		0.0032	0.717	0.0006		0.0001	0.075	0.168	0.076		90.5229									1.61	0.57		0.023		4.27		0.04	0.02						0.002	0.018			0.089		0.0048	  1.09000000	  0.00050000		  0.13700000					0.142		0.125	0.06			0.348	
NCS HS11714-6		0.704	0.011		0.002		0.01	0.257	0.0004		0.0001	0.122	0.578	0.145		92.2985									0.428	0.171		0.049		2.48		0.03	0.011						0.01	0.021			0.729		0.013	  0.69700000	  0.00180000		  0.22100000					0.225		0.339	1.19			0.176	
NCS HS11719-6B		0.0014						0.0048					0.061	0.018		99.2268									0.145					0.048		0.0076							0.069				0.055			  0.00110000			  0.00130000					0.0014		0.362					
NCS HS11720-1					0.0021			1.96				0.0094	3.01	0.025		71.3076									22.96	0.0095	0.091			0.045		0.188							0.0063				0.348											0.0041		0.034					
NCS HS11720-2					0.0038			1.61				0.01	0.467	0.221		85.5907									10.66	0.1185	0.054			0.328		0.052							0.054				0.652											0.047		0.132					
NCS HS11720-3					0.0013			1.16				0.091	0.257	0.143		78.9717									16.75	0.589	0.033			0.152		0.077							0.055				1.16											0.03		0.53					
NCS HS11720-4					0.0023			1.06				0.0093	1.45	0.089		77.5834									15.04	0.881	0.072			1.66		0.044							0.059				1.47											0.013		0.567					
NCS HS11720-5					0.0009			0.75				0.007	0.68	0.449		83.2911									12.2	0.302	0.026			0.838		0.118							0.037				1.01											0.018		0.273					
NCS HS11720-6					0.017			2.38				0.107	0.084	0.474		83.74									5.36	1.51	0.016			3.43		0.029							0.108				1.69											0.218		0.837					
NCS HS13704-1					0.0012			0.068					0.281			95.8328									1.096	1.46						0.012							0.047				0.51				  0.00100000									0.394	0.298				
NCS HS13704-2					0.0021			0.1					0.486			96.3479									0.853	1.19						0.016							0.071				0.29				  0.00160000									0.206	0.438				
NCS HS13704-3					0.0038			0.176					0.775			96.3432									0.585	0.747						0.023							0.028				0.272				  0.00300000									0.251	0.796				
NCS HS13704-4					0.009			0.193					1.19			96									0.396	0.472						0.039							0.027				0.173				  0.00580000									0.061	1.44				
NCS HS13704-5					0.009			0.256					1.46			95.611									0.269	0.301						0.048							0.01				0.055				  0.00810000									0.041	1.94				
NCS HS20745		0.14						0.068			0.014		0.053	0.297		98.1144							0.0076		0.813					0.017		0.1							0.024				0.33													0.022					
NCS HS21702-1		0.099	0.021		0.0034		0.00091	0.028				0.292	14.15	3.06		68.93609									1.97	1.99		0.192		7.85		0.019	0.0026						0.035	0.0032			0.49		0.054									0.268		0.11	0.42		0.0058		
NCS HS21702-2		0.108	0.012		0.012		0.00033	0.044				0.03	16.05	3.44		62.49827									0.99	1.33		0.047		13.99		0.035	0.0018						0.037	0.013			0.6		0.025									0.62		0.042	0.067		0.0076		
NCS HS21702-3		0.092	0.0094		0.0017		0.00005	0.11				0.199	18.82	1.05		61.84655									2.42	3.44		0.098		11.15		0.0068	0.0037						0.019	0.0031			0.22		0.0094									0.146		0.098	0.25		0.0073		
NCS HS21702-4		0.097	0.01		0.0015		0.00004	0.079				0.115	17.04	2.54		61.92026									0.576	3.69		0.071		11.91		0.013	0.003						0.016	0.0034			0.92		0.017									0.67		0.081	0.22		0.0068		
NCS HS21702-5			0.023		0.016		0.00082	0.026				0.008	12.14	2.95		62.80358									1.91	1.73				17.83		0.048	0.0012						0.038	0.022			0.36		0.035									0.05					0.0084		
NCS HS21702-6		0.051	0.0099		0.0056		0.00011	0.089				0.053	17.9	1.78		61.92239									1.53	2.51		0.047		13.06		0.017	0.0015						0.013	0.0081			0.67		0.015									0.125		0.066	0.12		0.0064		
NKK ST01		0.0015	0.001		0.0001			0.0008	0.0001			0.002	0.01	0.01		99.9447									0.01	0.001		0.001		0.01		0.001							0.0028				0.001		0.001									0.001		0.001					
NKK ST02		0.007						0.102				0.011	4.04	0.05		93.847									0.21	0.5		0.11		0.05		0.001							0.004				0.6		0.058									0.02		0.39					
NKK ST03		0.0115	0.016					0.149				0.17	3.28	0.71		93.7975									0.7	0.4		0.075		0.1		0.001							0.009				0.42		0.041									0.1		0.02					
NKK ST04		0.067	0.032					0.21				0.066	2.6	0.11		93.794									1.93	0.3		0.017		0.5		0.009							0.015				0.05		0.02									0.28							
NKK ST05		0.034	0.062					0.26	0.0001			0.12	2.15	0.4		93.6249									1.61	0.098		0.036		1.03		0.014							0.001				0.24		0.01									0.01		0.3					
NKK ST06		0.013	0.087		0.0008			0.36	0.0007			0.22	1.55	0.5		93.7521									1.28	0.2		0.01		1.54		0.048							0.0014				0.33											0.053		0.054					
NKK ST07		0.0245			0.0012			0.49	0.0016				1.01	0.19		94.0167									0.96	0.61				1.97		0.032							0.044				0.27											0.21		0.11	0.06				
NKK ST08		0.057			0.0023			0.64	0.0028				0.52	0.29		93.7569									0.5	1.03				2.54		0.028							0.023				0.17											0.16		0.16	0.12				
NKK ST09		0.0555			0.003			0.8	0.0041				0.1	0.14		93.9567									0.3	0.78				3.24		0.02							0.0007				0.19													0.21	0.2				
NKK ST10		0.078			0.0081			0.98					0.04	0.07		93.8879									0.09	0.05				4.05		0.006							0.02				0.1													0.48	0.14				
NOROY 12																99.9374											0.0036				0.059																														
NOROY 14																99.9052											0.0068				0.088																														
NOROY 17																99.9354											0.0106				0.054																														
NOROY 18																99.9233											0.0057				0.071																														
NOROY 19																99.8976											0.0144				0.088																														
NOROY 20																99.8773											0.0067				0.116																														
NOROY 22																99.931											0.003				0.066																														
NOROY 23																99.9151											0.0099				0.075																														
NOROY 24																99.8966											0.0094				0.094																														
NOROY 25																99.8747											0.0083				0.117																														
NOROY 28																99.9378											0.0084				0.0538																														
NOROY 29																99.9195											0.0135				0.067																														
NOROY 30																99.9119											0.0151				0.073																														
NOROY 32																99.8673											0.0167				0.116																														
NOROY 34																99.8718											0.0182				0.11																														
NROY 1-1																99.9964											0.0036																																		
NROY 1-2																99.9937											0.0063																																		
NROY 1-3																99.9904											0.0096																																		
NROY 1-4																99.9885											0.0115																																		
NROY 1-5																99.9812											0.0188																																		
NROY 1-6																99.9735											0.0265																																		
NROY 3																99.9919											0.0081																																		
NROY 4																99.9903											0.0097																																		
NROY 5																99.9807											0.0193																																		
NSA 3B								0.128					16.8			66.34									0.49	2.84	0.242			12.59													0.57																		
NSC 1K		0.005						0.3				0.01	19.03	0.027		65.131									7.7	0.01	0.076	1.51		5.12		0.01							0.01				1.01											0.03		0.02	0.001				
NSC 2L		0.04					0.0002	0.66					21.73			60.2097									10.05		0.249	1.95		4.07													1.04											0.0001			0.001				
NSC 3H		0.05						0.917				0.002	24.805			55.6365									11.963		0.64	1.85		3.34										0.0005			0.795														0.001				
NSC 3S								1.764					27.01			51.7289									11.26		0.661	2.66		3.14									0.0131				1.763																		
NSC 3T		0.014					0.0002	1.959					27.44	0.13		50.8154									11.69	0.13	0.549	2.42		2.48									0.0127	0.0002			2.23													0.129				0.0005	
NSC 3U		0.045					0.0002	1.47					23.99	0.116		54.6919									11.48	0.101	0.482	2.45		3.06									0.0077	0.0002			2.01													0.096					
NSC 3W		0.08						1.34					22.91	0.13		58.0885									9.48	0.0939	0.469	2.43		3.01									0.0086				1.81													0.15					
NSC 4A		0.015						0.52					29.12			48.9613									9.34		0.814	2.82		6.86									0.0092				1.54														0.0005				
NSC 4C		0.029					0.0002	0.559				0.215	31.88	0.197		43.8248									8.98	1.28	0.896	3.15		6.94									0.01				1.65													0.197	0.192				
NSC 4D		0.016						0.522				0.228	31.48	0.193		46.2143									8.37	1.57	1.03	1.97		6.51									0.0097				1.5													0.206	0.181				
NSC 5A		0.315						0.493					22.47	0.745		65.5624									2.49	0.002	0.257	2.31		4.16									0.0095				1.16											0.00005		0.026	0.00005				
NSD 1A								0.077					24.97	0.023		49.4853									22.59	1.1	1.089			0.1									0.0067				0.559																		
NSD 2A								0.253					23.94	0.054		55.2723									17.01	1.059	0.801			0.104									0.0027				1.504																		
PURE 4RE-12	0.0001	0.0005	0.0001		0.0001		0.0001	0.0022	0.0005		0.0001	0.0002	0.0033	0.0003		99.9825							0.0001	0.0001	0.0003	0.0016	0.0003	0.0002	0.0001	0.0018	0.0005	0.0003	0.0002		0.0001				0.0003	0.0001		0.0001	0.0025		0.0002						0.0001	0.0001		0.0003		0.0001	0.0003	  0.00010000	0.0001	0.0001	
PURE 7RE-12	0.0001	0.0004	0.0001	0.0001	0.00001		0.0001	0.00015	0.00006		0.0005	0.0001	0.0008	0.0001		99.98873							0.0002	0.00005	0.0001	0.0012	0.0004	0.0001	0.0001	0.0001	0.0015	0.0001	0.0001		0.0001				0.0005	0.0001		0.0001	0.0012		0.0001						0.0005	0.0005		0.0004		0.0001	0.0001	  0.00010000	0.0005	0.0005	
PURE 9RE-12	0.0001	0.0001	0.0001	0.0001	0.00001	  0.00001000	0.0001	0.0003	0.00002	  0.00002000	0.0005	0.0002	0.0008	0.00015		99.99251				  0.00001000			0.00005	0.00005	0.0001	0.0003	0.0004	0.0001	0.0001	0.0008	0.0003	0.0004	0.0001		0.0001				0.0005	0.0001		0.0003	0.0001		0.0001					  0.00002000	0.0005	0.00005		0.00005		0.0001	0.0001	  0.00010000	0.0001	0.00005	
PURE AEFE	0.0001	0.0001	0.0001	0.0001	0.00006	  0.00001000	0.0002	0.0005	0.00002	  0.00002000	0.0005	0.0003	0.008	0.001		99.927195				  0.00001000			0.0001	0.000085	0.0002	0.00003	0.0006	0.0001	0.0001	0.0008	0.056	0.001	0.0002		0.0001				0.0008	0.0001		0.0003	0.0001		0.0001					  0.00002000	0.0005	0.00005		0.00005		0.0001	0.0001	  0.00010000	0.0001	0.00005	
PURE BR89	0.0001	0.0014	0.00015	0.0001	0.00001		0.00005	0.0006	0.00007		0.0005	0.00005	0.0022	0.0003		99.98806							0.0001	0.00005	0.00005	0.0004	0.00025	0.00005	0.0001	0.0025	0.001	0.00016	0.00005		0.0001				0.00005	0.0001		0.0001	0.0001		0.00035						0.0001	0.0001		0.0002		0.00005	0.0001	  0.00010000	0.0001	0.00015	
PURE BR90	0.0001	0.0001	0.0001	0.0001	0.0001		0.0001	0.00018	0.00006		0.0005	0.0001	0.00169	0.0001		99.99135							0.0001	0.00005	0.0001	0.00011	0.00023	0.0001	0.0001	0.00034	0.0012	0.0002	0.0001		0.0001				0.00009	0.0001		0.0001	0.0001		0.0001						0.0005	0.0005		0.0001		0.0001	0.0001	  0.00010000	0.0003	0.0005	
PURE E1201		0.002			0.0002			0.002				0.009		0.001		99.852								0.0001	0.009	0.004	0.0015			0.111		0.003	0.0003						0.003	0.0008					0.001									0.0001							
PURE KFE	0.0001	0.0005	0.0003	0.0001	0.0002	  0.00001000	0.0002	0.0008	0.00002	  0.00002000	0.0005	0.00035	0.0001	0.0003		99.97153				  0.00001000			0.00005	0.00005	0.0007	0.00004	0.001	0.0001	0.0001	0.0003	0.016	0.002	0.0003		0.0001				0.0017	0.0002		0.0003	0.0007		0.0001					  0.00002000	0.0005	0.00005		0.0002		0.0001	0.0001	  0.00010000	0.0001	0.00005	
PURE RE12/4	0.0001	0.0001	0.0001	0.00005	0.0001		0.0001	0.0005	0.00005		0.0001	0.001	0.0001	0.0001		99.99045							0.00005	0.00005	0.0001	0.001	0.0005	0.0001	0.00005	0.001	0.001	0.0004	0.0001		0.00005				0.0005	0.0001		0.0001	0.0001		0.0001						0.0005	0.0001		0.0004		0.0001	0.0001	  0.00005000	0.0001	0.0005	
PURE S1		0.0005	0.0001		0.0001		0.0001	0.0005	0.00025		0.0001	0.0001	0.0025	0.0001		99.98915							0.0001	0.0001	0.0001	0.002	0.001	0.0001		0.0005		0.0001	0.0001						0.0001	0.0001		0.0001	0.0005		0.0001						0.0001	0.0001		0.0001		0.0001	0.0005		0.0005	0.0001	
PURE ST1		0.002						0.002					0.002			99.98335										0.002	0.00065					0.004							0.004																						
PURE VAC	0.0001	0.0003	0.0001		0.0001		0.0001	0.0005	0.0001		0.0001	0.0001	0.0015	0.0001		99.9905							0.0001	0.0001	0.0001	0.002	0.0003	0.0001	0.0001	0.0005		0.0005	0.0001		0.0001				0.0005	0.0001		0.0001	0.0001		0.0001						0.0001	0.0001		0.0001		0.0001	0.0001	  0.00010000	0.0008	0.0001	
RM FE1/5		0.003	0.002		0.0005			0.011	0.001			0.002	0.013	0.0099		99.8559									0.049	0.0019	0.002	0.005		0.022		0.003	0.002						0.004				0.004		0.0008									0.0005		0.0005	0.002			0.005	
ROY 2		0.31			0.002		0.004	0.05			0.02	0.045	0.997	0.49		96.228									0.36	0.37		0.017		0.019		0.111	0.047						0.04	0.05			0.52		0.009									0.073		0.21	0.013			0.015	
ROY 3		0.16			0.0032		0.01	0.1			0.02	0.021	0.809	0.295		96.8618									0.66	0.278		0.027		0.027		0.074	0.038						0.01	0.037			0.33		0.013									0.022		0.156	0.038			0.01	
ROY 4		0.07			0.0054		0.02	0.14				0.03	0.603	0.2		97.0806									0.91	0.159		0.04		0.063		0.054	0.013						0.045	0.032			0.24		0.027									0.091		0.109	0.057			0.011	
ROY 5		0.03			0.0062		0.021	0.2			0.03	0.051	0.408	0.105		97.0498									1.24	0.094		0.053		0.112		0.046	0.038						0.014	0.022			0.182		0.084									0.034		0.085	0.081			0.014	
ROY 6		0.08			0.0083		0.036	0.25				0.099	0.31	0.084		96.5147									1.52	0.054		0.068		0.27		0.036	0.006						0.087	0.014			0.2		0.04									0.125		0.062	0.1			0.036	
ROY 7		0.06			0.0105		0.032	0.32			0.02	0.148	0.213	0.039		95.9905									1.92	0.03		0.082		0.52		0.024	0.011						0.033	0.01			0.104		0.082									0.076		0.042	0.204			0.029	
ROY 8		0.03			0.012		0.086	0.39			0.06	0.199	0.112	0.018		95.099									2.09	0.012		0.094		1		0.012	0.001						0.072	0.011			0.153		0.057									0.137		0.022	0.305			0.028	
RU 10		0.031	0.0178					0.1945				0.0264	1.3538	0.1688		95.4722									0.4592	1.0475				0.4782		0.0108							0.0214				0.4079													0.2965			0.014		
RU 11		0.013						0.174				0.046	13.11	0.119		85.111									0.374	0.153				0.295		0.0277							0.015				0.52													0.0423					
RUSSE 127/10A		0.033						0.706					0.153	0.271		98.029									0.191					0.277		0.043							0.013				0.224											0.017		0.043					
RUSSE 127/11A		0.081						0.77					0.015	0.02		97.642									0.646					0.45		0.067							0.06				0.129											0.042		0.078					
RUSSE 127/12A		0.163						0.97					0.248	0.172		97.305									0.3					0.195		0.013							0.029				0.397											0.157		0.051					
RUSSE 127/13A		0.206						1.41					0.045	0.108		97.634									0.072					0.066		0.077							0.042				0.078											0.25		0.012					
RUSSE 127/14A		0.115						0.055					0.032	0.031		98.211									1.09					0.042		0.01							0.012				0.061											0.082		0.259
